Repository: Arxemag/HtmlToDocx

File: HtmlToDocx/Норма/ИТС 24-2020 Производство редких и редкоземельных металлов.json (part 1 of 17)
{
    "document_title": "ИТС 24-2020 Производство редких и редкоземельных металлов",
    "content": "ИТС 24-2020 Производство редких и редкоземельных металлов ИТС 24-2020 Производство редких и редкоземельных металлов Информационно-технический справочник по наилучшим доступным технологиям от 23.12.2020 N 24-2020 Применяется с 01.07.2021 взамен ИТС 24-2017 Страница ИТС 24-2020 ИНФОРМАЦИОННО-ТЕХНИЧЕСКИЙ СПРАВОЧНИК ПО НАИЛУЧШИМ ДОСТУПНЫМ ТЕХНОЛОГИЯМ ПРОИЗВОДСТВО РЕДКИХ И РЕДКОЗЕМЕЛЬНЫХ МЕТАЛЛОВ Manufacture of rare and rare-earth metals Дата введения 2021-07-01 Введение Настоящий информационно-технический справочник по наилучшим доступным технологиям (далее - справочник НДТ) представляет собой документ по стандартизации, разработанный в результате анализа технологических, технических и управленческих решений, применяемых при производстве редких и редкоземельных металлов. Справочник НДТ разработан в соответствии с распоряжением от 30 апреля 2019 г. N 866-р \"Об утверждении поэтапного графика актуализации информационно-технических справочников по наилучшим доступным технологиям\" . Термин \"наилучшие доступные технологии\" определен в статье 1 Федерального закона N 7-ФЗ \"Об охране окружающей среды\" , согласно которому НДТ - это технология производства продукции (товаров), выполнения работ, оказания услуг, определяемая на основе современных достижений науки и техники и наилучшего сочетания критериев достижения охраны окружающей среды при условии наличия технической возможности ее применения [1] . Структура настоящего справочника НДТ соответствует ГОСТ Р 113.00.03-2019 [2], формат описания технологий - ГОСТ Р 113.00.04-2020 [3], термины приведены в соответствии с ГОСТ Р 56828.15-2016 [4]. Краткое содержание справочника Введение . Во введении приводятся краткое содержание справочника НДТ и обзор законодательных документов, использованных при его разработке. Предисловие . Указана цель разработки справочника НДТ, его статус, законодательный контекст, краткое описание процедуры создания в соответствии с установленным порядком, а также взаимосвязь с аналогичными международными документами. Область применения . Описаны основные и дополнительные виды деятельности, на которые распространяется действие справочника НДТ, а также приводится информация о взаимосвязанных видах деятельности, смежных с определенными в настоящем справочнике НДТ. В разделе 1 представлена информация о состоянии и уровне развития в Российской Федерации производства редких и редкоземельных металлов по основным переделам. Также в разделе 1 приведен краткий обзор экологических аспектов производства. В разделе 2 представлены сведения о технологических процессах, применяемых при производстве: - легких редких металлов; - рассеянных редких металлов; - тугоплавких редких металлов; - редкоземельных металлов; - вспомогательных производственных процессов. Для каждой стадии указывают входные и выходные материальные потоки, основные энергетические потоки, условия проведения процесса или основные операции, основные эмиссии. Рассмотрены вопросы, касающиеся оценки затрат промышленных предприятий по производству редких и редкоземельных металлов на реализацию отдельных природоохранных мероприятий, в том числе на приобретение, монтаж, наладку и эксплуатацию оборудования, которое обеспечивает сокращение эмиссий загрязняющих веществ в окружающую среду. В разделе 3 дана оценка текущих уровней потребления сырья, материалов, энергетических ресурсов и эмиссий, маркерных веществ, характерных для производства редких и редкоземельных металлов в Российской Федерации. Также приведено описание особенностей производственного экологического контроля, в том числе особенности измерения, включая измерения системами автоматического контроля. Раздел подготовлен на основе данных, представленных предприятиями Российской Федерации в рамках разработки справочника НДТ, а также различных литературных источников. В разделе 4 описаны особенности подходов, примененных при разработке данного справочника НДТ и в целом соответствующих Правилам определения технологии в качестве наилучшей доступной технологии, а также разработки, актуализации и опубликования информационно-технических справочников по наилучшим доступным технологиям (утверждены постановлением Правительства Российской Федерации от 23 декабря 2014 г. N 1458 ) и Методическим рекомендациям по определению технологии в качестве наилучшей доступной технологии . В разделе 5 приведено краткое описание НДТ для производства редких металлов, включая: - системы экологического и энергетического менеджмента, контроля и мониторинга технологических процессов; - технические и технологические решения для повышения энергоэффективности, ресурсосбережения, снижения эмиссий загрязняющих веществ, методы обращения с отходами и побочными продуктами производства. В разделе 6 приведены сведения о перспективных технологиях переработки сырьевых источников и получения чистых металлов. Заключительные положения и рекомендации . Приведены сведения о членах технической рабочей группы, принимавших участие в разработке справочника НДТ. Рекомендации предприятиям по дальнейшим исследованиям экологических аспектов их деятельности. Приложения . Приведены перечень маркерных загрязняющих веществ, перечень технологических показателей, перечень НДТ, сведения о ресурсной (в том числе, энергетической) эффективности, а также \"Заключение по наилучшим доступным технологиям\" для рассматриваемой отрасли промышленности. \"Заключения по наилучшим доступным технологиям\" включает части ИТС НДТ, содержащие: - область применения; - описание НДТ, уровни эмиссий, соответствующие НДТ (технологические показатели), а также информацию, позволяющую оценить их применимость; - методы производственного экологического контроля. \"Заключение по наилучшим доступным технологиям\" сформировано для использования заинтересованными лицами, в том числе промышленными предприятиями, при формировании заявок на комплексные экологические разрешения, а также надзорными органами при выдаче комплексных экологических разрешений и является кратким описанием основных положений ИТС НДТ, включая описание наилучших доступных технологий, информации, позволяющей оценить их применимость, уровни эмиссий и потребления ресурсов, методы производственного экологического контроля. Библиография . Приведен перечень источников информации, использованных при разработке настоящего справочника НДТ. Предисловие Цели, основные принципы и порядок разработки информационно-технического справочника по наилучшим доступным технологиям установлены постановлением Правительства Российской Федерации от 23 декабря 2014 г. N 1458 . Перечень областей применения наилучших доступных технологий определен распоряжением Правительства Российской Федерации от 24 декабря 2014 г. N 2674-р . 1 Статус документа Настоящий информационно-технический справочник по наилучшим доступным технологиям является документом по стандартизации. 2 Информация о разработчиках Справочник НДТ разработан технической рабочей группой \"Производство редких и редкоземельных металлов\" (ТРГ 24), состав которой утвержден приказом Минпромторга России от 16 апреля 2020 г. N 1254. Перечень организаций и их представителей, принимавших участие в разработке настоящего справочника НДТ, приведен в разделе \"Заключительные положения и рекомендации\". 3 Краткая характеристика Настоящий справочник НДТ содержит описание применяемых при производстве редких, редкоземельных и щелочноземельных металлов технологических процессов, оборудования, технических способов, методов, в том числе позволяющих снизить негативное воздействие на окружающую природную среду, водопотребление, повысить энергоэффективность, обеспечить экономию ресурсов на предприятиях, относящихся к областям применения НДТ, определенным распоряжением Правительства РФ от 24 декабря 2014 N 2674-р . Из числа описанных технологических процессов, технических способов, методов выделены решения, отнесенные к наилучшим доступным технологиям (НДТ), установлены технологические показатели. Разработка (актуализация) справочника НДТ проводилась в соответствии с порядком, утвержденным постановлением Правительства Российской Федерации 23 декабря 2014 г. N 1458 \"О порядке определения технологии в качестве наилучшей доступной технологии, а также разработки, актуализации и опубликования информационно-технических справочников по наилучшим доступным технологиям\" . 4 Взаимосвязь с международными, региональными аналогами Настоящий справочник НДТ разработан с использованием европейского справочника НДТ для предприятий цветной металлургии (Best Available Techniques (ВАТ) Reference Document for the Non-Ferrous Metals Industries) с учетом особенностей промышленного производства в Российской Федерации. 5 Сбор данных Информация о применяемых на промышленных предприятиях технологических процессах, оборудовании, об источниках загрязнения окружающей среды, технологических, технических и организационных мероприятиях, направленных на снижение негативного воздействия на окружающую среду и повышение энергоэффективности и ресурсосбережения, была собрана в процессе разработки справочника НДТ в соответствии с Порядком сбора и обработки данных, необходимых для разработки и актуализации информационно-технических справочников по наилучшим доступным технологиям , утвержденным приказом Минпромторга России от 18 декабря 2019 г. N 4841 . 6 Взаимосвязь с другими справочниками НДТ Взаимосвязь настоящего справочника НДТ с другими справочниками НДТ, разрабатываемыми (актуализируемыми) в соответствии с распоряжением Правительства от 30 апреля 2019 г. N 866-р \"Об утверждении поэтапного графика актуализации информационно-технических справочников по наилучшим доступным технологиям\" приведена в разделе \"Область применения\". 7 Информация об утверждении, опубликовании и введении в действие Настоящий справочник НДТ утвержден приказом Росстандарта от 23 декабря 2020 г. N 2185 . Настоящий справочник НДТ введен в действие с 01 июля 2021 г., официально опубликован в информационной системе общего пользования - на официальном сайте Федерального агентства по техническому регулированию и метрологии в сети Интернет (www.rst.gov.ru). 8 Взамен ИТС 24-2017 Область применения Настоящий справочник НДТ распространяется на следующие основные виды деятельности: - процессы производства легких редких металлов; - процессы производства рассеянных редких металлов; - процессы производства тугоплавких редких металлов; - процессы производства редкоземельных элементов; - процессы производства щелочноземельных металлов. Настоящий справочник НДТ распространяется на методы производства редких и редкоземельных металлов. Ни один редкий металл не получают непосредственным восстановлением из сырья, первоначальное сырье обогащают или вскрывают (выщелачивание, спекание), а полученные черновые концентраты и промпродукты перерабатывают в химические соединения. Помимо рудного сырья, источником получения редких металлов являются промышленные отходы цветной и черной металлургии, химических производств. Справочник НДТ также распространяется на процессы, связанные с основными видами деятельности, которые могут оказать влияние на объемы негативного воздействия и (или) масштабы загрязнения окружающей среды: - хранение и подготовка сырья; - хранение и подготовка топлива; - производственные процессы (химические, пирометаллургические, гидрометаллургические и электролитические); - методы предотвращения и сокращения выбросов и образования отходов; - хранение и подготовка продукции. - Справочник НДТ не распространяется на: - добычу и обогащение руд и продуктов, содержащих редкие металлы; - процессы производства радиоактивных металлов; - вопросы, которые касаются исключительно обеспечения промышленной безопасности или охраны труда. Вопросы обеспечения промышленной безопасности и охраны труда частично рассматриваются только в тех случаях, когда оказывают влияние на виды деятельности, включенные в область применения настоящего справочника НДТ. Дополнительные виды деятельности при производстве редких металлов и соответствующие им справочники НДТ приведены в таблице ниже. Вид деятельности Соответствующий справочник НДТ Методы очистки сточных вод, направленные на сокращение сбросов металлов в водные объекты ИТС 8-2015 \"Очистка сточных вод при производстве продукции (товаров), выполнении работ и оказании услуг на крупных предприятиях\" Обращение с отходами ИТС 15-2016 \"Утилизация и обезвреживание отходов (кроме обезвреживания термическим способом (сжигание отходов)\" Промышленные системы охлаждения, например, градирни, пластинчатые теплообменники ИТС НДТ 20 \"Промышленные системы охлаждения\" Производство оксида магния, гидроксида магния, хлорида магния ИТС 21-2016 \"Производство оксида магния, гидроксида магния, хлорида магния\" Методы очистки выбросов загрязняющих веществ в атмосферный воздух ИТС 22-2016 \"Очистка выбросов вредных (загрязняющих) веществ в атмосферный воздух при производстве продукции (товаров), а также при проведении работ и оказании услуг на крупных предприятиях\" Общие принципы производственного экологического контроля ИТС 22.1-2016 \"Общие принципы производственного экологического контроля и его метрологического обеспечения\" Хранение и обработка материалов ИТС 46-2019 \"Сокращение выбросов загрязняющих веществ, сбросов загрязняющих веществ при хранении и складировании товаров (грузов)\" Повышение энергетической эффективности ИТС 48-2017 \"Повышение энергетической эффективности при осуществлении хозяйственной и (или) иной деятельности\" Таблица 2 - Сфера распространения ИТС НДТ ОКПД 2 Наименование продукции по ОК 034-2014 ( ОКПД ) Наименование вида деятельности по ОКВЭД 2 ОКВЭД 2 24.45.30.110 Вольфрам и изделия из него, сплавы на основе вольфрама, порошки Производство вольфрама 24.45.4 24.45.30.111 Вольфрам необработанный, включая прутки, изготовленные простым спеканием 24.45.30.120 Молибден и изделия из него, сплавы на основе молибдена, порошки Производство молибдена 24.45.5 24.45.30.121 Молибден необработанный, включая прутки, изготовленные простым спеканием 24.45.30.140 Магний и изделия из него, сплавы на основе магния, порошки Производство магния 24.45.3 24.45.30.180 Титан и изделия из него, сплавы на основе титана, порошки Производство титана 24.45.2 24.45.30.181 Титан необработанный 24.45.30.183 Проволока, прутки, профили титановые 24.45.30.184 Плиты, листы, полосы и ленты титановые 24.45.30.186 Трубы и трубки титановые 24.45.30.188 Поковки, штамповки, кольца титановые 24.45.30.270 Ванадий и изделия из него, порошок Производство редких (тантал, ниобий, галлий, 24.45.9 24.45.30.271 Ванадий необработанный германий, иридий) и 24.45.30.230 Цирконий и изделия из него, сплавы на основе циркония, порошки редкоземельных металлов 24.45.30.231 Цирконий необработанный 24.45.30.320 Ниобий и изделия из него, сплавы на основе ниобия, порошки 24.45.30.321 Ниобий необработанный 24.45.30.130 Тантал и изделия из него, сплавы на основе тантала, порошки 24.45.30.131 Тантал необработанный, включая прутки, изготовленные простым спеканием 24.45.30.210 Бериллий и изделия из него, сплавы на основе бериллия, порошки 24.45.30.211 Бериллий необработанный 24.45.30.260 Германий и изделия из него, порошки 24.45.30.261 Германий необработанный 24.45.30.280 Галлий и изделия из него, сплавы на основе галлия, порошки 24.45.30.281 Галлий необработанный Индий и изделия из него, порошки Индий необработанный 24.45.30.330 Рений и изделия из него, порошки 24.45.30.331 Рений необработанный 24.45.30.340 Таллий и изделия из него, порошки 24.45.30.341 Таллий необработанный 24.45.30.350 Гафний и изделия из него, порошки 24.45.30.351 Гафний необработанный 20.13 Вещества химические неорганические основные прочие Производство прочих основных неорганических химических веществ 20.13 20.13.21.170 Теллур 20.13.21.229 Селен 20.13.23.120 Металлы редкоземельные в чистом виде, в смесях, сплава 20.13.23.121 Иттрий 20.13.23.122 Гадолиний 20.13.23.123 Тербий 20.13.23.124 Диспрозий 20.13.23.125 Гольмий 20.13.23.126 Эрбий 20.13.23.127 Тулий 20.13.23.128 Иттербий 20.13.23.129 Лютеций 20.13.23.131 Скандий 20.13.23.132 Лантан металлический 20.13.23.133 Церий металлический 20.13.23.134 Празеодим металлический 20.13.23.135 Неодим металлический и неодим в лигатуре 20.13.23.136 Самарий 20.13.23.137 Европий 20.13.23.138 Сплавы церийсодержащие 20.13.23.139 Сплавы и лигатуры на основе редкоземельных металлов прочие 20.13.23.112 Кальций 20.13.65 Соединения редкоземельных металлов, иттрия или скандия 20.13.65.110 Соединения редкоземельных металлов, иттрия или скандия 20.13.65.111 Соединения иттрия 20.13.65.112 Соединения скандия 20.13.65.113 Соединения церия 20.13.65.119 Соединения редкоземельных металлов прочие, не включенные в другие группировки Раздел 1 Общая информация о редкометальной промышленности 1.1 Общая информация Редкие металлы - исторически сложившееся название большой группы элементов периодической системы Д.И.Менделеева, которые располагаются почти во всех группах и периодах и, соответственно, обладают разными свойствами. По этой причине, ни по их расположению, ни по физико-химическим свойствам эти элементы в единую группу объединить нельзя. Содержание большинства элементов в земной коре не превышает 0,01-0,0001%. Такие элементы в геохимии принято называть редкими. Если редкие элементы обладают слабой способностью к концентрации, то они именуются редкими рассеянными. Важнейшие обобщающие характеристики проявляются только в названиях подгрупп в промышленной классификации. Общепризнанный в настоящее время термин \"редкие металлы\" возник в начале XX в., когда данные металлы только начали использоваться, т.е. применялись редко. И до настоящего времени этот термин в определенной степени отражает ряд их особенностей: - сравнительно небольшие масштабы производства и потребления (один из наиболее известных редких металлов рубидий производится в количествах, примерно в 130 раз меньших по сравнению с алюминием); - малая распространенность в природе, их кларки не превышают 1·10 ; (наиболее распространенный редкий металл рубидий содержится в земной коре в количестве 0,015%); - большинство редких металлов не образуют в природе самостоятельных минералов и находятся в рассеянном состоянии в кристаллических решетках других минералов, многие из них являются природными спутниками тяжелых и легких цветных металлов; - очень низкое содержание в рудах и крайне сложный состав такого сырья; - помимо рудного сырья, источником получения редких цветных металлов являются промышленные отходы цветной и черной металлургии, химических производств. Редкими металлами в современной технике условно называют некоторые химические элементы, в большинстве по своим свойствам металлы, области возможного использования, природные ресурсы и технология производства которых уже достаточно определены, но которые еще редко и в относительно малых количествах применяются в промышленности, поскольку при достигнутом ранее уровне техники еще можно было обойтись без их широкого использования. Использование редких металлов началось в конце XIX века. Первым из их числа получил признание вольфрам, за ним - молибден (в настоящее время в ряде документов выведенные из классификации РМ), ниобий, тантал, а затем - постепенно и остальные. Редкие металлы (РМ), согласно промышленной классификации, подразделяют на пять подгрупп в зависимости от физико-химических свойств, совместного нахождения в рудном сырье и сходства методов извлечения из сырья. Важнейшие обобщающие характеристики этих металлов заключены в названиях выделенных подгрупп: легкие, рассеянные, тугоплавкие, редкоземельные и радиоактивные. В данном справочнике рассматриваются четыре группы. Легкие редкие металлы - бериллий, литий, рубидий и цезий. В данную подгруппу входят редкие металлы I и II групп периодической системы Д.И.Менделеева. Их отличают малая плотность (меньше 2 г/см ) и высокая химическая активность. Легкие редкие металлы, как и основные легкие, получают электролизом расплавов солей или металлотермическим способом. Рассеянные редкие металлы - рений, галлий, индий, таллий, германий, гафний, селен и теллур. Эти металлы отличаются высокой рассеянностью в земной коре, большей частью они находятся в форме изоморфной смеси в малых концентрациях в решетках других минералов и извлекаются попутно из отходов металлургических и химических производств. Так, галлий содержится в алюминиевых минералах; индий, таллий и германий встречаются в сфалерите и других сульфидных минералах; германий - в каменных углях; рений, селен и теллур - в медном сульфидном сырье. Тугоплавкие редкие металлы. К ним относятся переходные элементы IV, V и VI групп периодической системы Д.И.Менделеева, у которых происходит достройка электронного d-уровня. Эти особенности определяют физические и химические свойства рассматриваемой подгруппы металлов: высокую температуру плавления, прочность, коррозионную стойкость, а также переменную валентность, многообразие химических соединений. Все тугоплавкие редкие металлы образуют тугоплавкие и твердые карбиды, бориды и силициды. Тугоплавкие редкие металлы объединяют области применения. К группе тугоплавких металлов относят ванадий, ниобий, тантал, цирконий, титан, вольфрам и молибден. Редкоземельные элементы (РЗЭ). Лантаноиды объединены сходством физико-химических свойств (от церия до лютеция) вследствие одинакового строения внешних электронных оболочек (при переходе от одного элемента к другому происходит заполнение глубоколежащего 4f-уровня). К редкоземельным элементам также относятся элементы III группы периодической системы Д.И.Менделеева: лантан, скандий, иттрий. Из рудного сырья в большинстве случаев получают редкоземельный концентрат, который поступает на разделение для получения индивидуальных элементов. Технологически целесообразно частично разделить на первой стадии. Последующее разделение требует сложного дополнительного технологического оборудования и многоступенчатого процесса разделения. Развитие применения и производства редких металлов обусловлено возникновением потребности промышленности в новых высокоэффективных материалах. Группа редких металлов не остается неизменной, из данной группы выбывают химические элементы, получившие широкое применение в промышленности, каковыми являются вольфрам, молибден и титан, еще недавно относившиеся к редким. Однако, учитывая их высокую важность для промышленности и то, что они не нашли своего места в выпущенных ранее справочниках, они представлены в данном справочнике условно как редкие металлы. 1.2 Минерально-сырьевая база и сфера распространения редких металлов Минерально-сырьевая база редких металлов в России по величине запасов занимает ведущее место в мире. Однако отечественные месторождения существенно уступают зарубежным аналогам по качеству руд, а именно по содержанию полезных компонентов, а также по технологичности, горнотехническим условиям отработки и доступности. Разрабатываемых природных источников ренийсодержащего сырья Россия практически не имеет. Сырьевой базой ниобия и тантала является комплексное Ловозерское лопаритовое месторождение (Мурманская область). Это также единственный действующий на сегодняшний день источник производства коллективных карбонатов РЗМ. Российская сырьевая база молибдена характеризуется сравнительно высокими количественными и качественными показателями. Запасы молибдена в недрах страны превышают 2,1 млн т, а в разрабатываемых и осваиваемых месторождениях заключено более миллиона тонн металла. Запасы молибдена России содержатся в 36 месторождениях. В 2018 г. в России разрабатывались два месторождения молибденсодержащих руд: одно штокверковое собственно молибденовых руд, расположенное в Республике Хакасия (ООО \"Сорский ГОК\"), и одно медно-порфировое в Челябинской области с рудами, содержащими молибден в качестве попутного компонента (АО \"Михеевский ГОК\"). Кроме того, статус \"разрабатываемые\" имеют собственно молибденовое месторождение Жирекенское и восемь молибден-урановых месторождений в Забайкальском крае; в 2018 г. добыча молибдена из них не велась. В товарную продукцию молибден извлекается только из руд Сорского месторождения. В настоящее время формально к эксплуатации подготавливаются восемь месторождений молибденсодержащих руд, из них четыре собственно молибденовых (Южно-Шамейское в Свердловской области, Бугдаинское в Забайкальском крае, Агаскырское в Республике Хакасия и Жарчихинское в Республике Бурятия) и пять - с попутным молибденом. Общие запасы бериллиевых руд (ВеО) в РФ составляют 49,8% мировых запасов. Балансовые запасы бериллия учтены в 27 месторождениях и превышают мировые подтвержденные запасы, составляя от них 120,6%. Балансовые запасы бериллия России распределены в четырех федеральных округах: Северо-Западном (13,9%), Уральском (22,4%), Сибирском (46,5%), Дальневосточном (17,1%). Источником бериллиевого сырья в России являются Завитинское и Ермаковское (Республика Бурятия) месторождения, которые разрабатывались Забайкальским ГОКом. В настоящее время Завитинское месторождение не эксплуатируется. Ермаковское месторождение содержит 80% запасов бериллия России и является одним из лучших в мире по содержанию бериллия в руде (среднее содержание ВеО - 1,19%) и флюорита (среднее содержание - 20%). К тому же в рудах отсутствует уран (руды нерадиоактивны). В настоящее время месторождение законсервировано, однако в недрах еще сохранилось около 40% разведанных запасов. В случае возобновления добычи на Ермаковском месторождении производственная мощность предприятия может составить 25 тыс.тонн руды и 130 тонн гидроксида бериллия в год. По объему запасов лития Россия занимает одно из ведущих мест в мире. В структуре балансовых запасов ведущую роль играют пегматитовые месторождения (75%), тогда как в мире 76% запасов приходится на рапу соляных озер. Прогнозные ресурсы оцениваются в 260 тыс.т лития, а запасы определены в количестве сотен тысяч тонн. Основным производителем литиевой продукции на российском рынке является НЗХК, который поставляет литий отечественным потребителям и за рубеж. Для производства циркониевой и гафниевой продукции единственным сырьевым источником является бадделеитовый концентрат Ковдорского железорудного месторождения. Германий - один из наиболее ценных материалов в современной полупроводниковой технике. В 2018 Россия произвела 5% мирового германия - это второе место после Китая. В целом ежегодное производство в России оценивается на стабильном уровне 5-6 тыс.т. Сырьевой базой для производства германиевой продукции является ряд месторождений германиеносных углей: Павловское (Михайловский район Приморского края), Новиковское (Корсаковский городской округ Сахалинской области), Тарбагатайское (Петровск-Забайкальский район Забайкальского края). Сведения об использовании редких металлов приведены в таблицах 1.1-1.4. Таблица 1.1 Легкие редкие металлы Сфера распространения, что из них производят, как они используются Бериллий Be Легирование сплавов, рентгенотехника, лазерные материалы, аэрокосмическая техника, ракетное топливо, огнеупорные материалы, акустика Литий Li Атомная техника и электроника, металлургия, реактивная авиация и ракетная техника, химическая промышленность, медицина, оборонная промышленность, дефектоскопия, силикатная промышленность, текстильная, пищевая и косметическая промышленности Рубидий Rb Катализ, электронная промышленность, специальная оптика, атомная промышленность, медицина, для переработки нефти Цезий Cs Электроника, радио-, электро-, рентгенотехнике, химической промышленности, оптике, медицине, ядерной энергетике. Применяется стабильный природный цезий-133 и ограниченно - его радиоактивный изотоп цезий-137, выделяемый в реакторах атомных станций Таблица 1.2 Рассеянные редкие металлы Сфера распространения, что из них производят, как они используются Рений Re Платинорениевые катализаторы, жаропрочные сплавы. Сплавы используются при создании деталей ракетной техники и сверхзвуковой авиации Галлий Ga Галлий и его эвтектический сплав с индием используют как теплоноситель в контурах реакторов. Галлий применяют как смазочный материал, как покрытие зеркал специального назначения Индий In Широко применяется в производстве жидкокристаллических экранов, в микроэлектронике. Компонент для легкоплавких припоев и сплавов Таллий TI Амальгама таллия применяется для заполнения низкотемпературных термометров и в качестве теплоносителя. Соединения таллия применяются для регистрации ионизирующих излучений Германий Ge Волоконная оптика, тепловизорная оптика, химические катализаторы, электроника, металлургия Гафний Hf Металлический гафний применяется для производства сплавов для аэрокосмической техники, атомной промышленности, специальной оптики Селен Se Основа потребления полупроводниковые свойства селена и его соединений Теллур Te Теллур применяется при производстве кабелей, свинцово-кислотных аккумуляторов, детекторов рентгеновского и гамма-излучения, полупроводниковых материалов Таблица 1.3 Редкоземельные металлы Сфера распространения, что из них производят, как они используются Скандий Sc Главное применение - алюминиево-скандиевые сплавы (мотоциклы, велосипеды, бейсбольные биты и т.п.) - это высокая прочность. Применение скандиевых сплавов в авиации и гражданском ракетостроении, для производства автомобильных двигателей Иттрий Y Применение сплавов иттрия - авиакосмическая промышленность, атомная техника, автомобилестроение, применение в газофазном ракетном двигателе Лантаноиды Ln Объем использования лантаноидов огромен, начиная от стекольной и заканчивая металлургической промышленностью. В качестве катализаторов на нефтеперерабатывающих заводах, люминесцентных активаторов, электрокерамических соединениях, в высокотемпературных сверхпроводниках, изготовляют постоянные магниты, входят в состав кристаллов для лазеров, в атомной технике Таблица 1.4 Тугоплавкие редкие металлы Сфера распространения, что из них производят, как они используются Ванадий V 80% всего производимого ванадия используется в сплавах, нержавеющих и инструментальных сталей Ниобий Nb Ниобий применяется как легирующая добавка к стали для повышения прочностных и износостойких характеристик в ракетостроении, авиационной и космической технике, радиотехнике, электронике, химическом аппаратостроении, атомной энергетике Тантал Ta Танталовая проволока применяется для изготовления сеток электронных ламп. Жаропрочные и коррозионностойкие сплавы для химической промышленности, теплообменники для ядерно-энергетических систем. Металлический тантал используется для производства танталовых конденсаторов Цирконий Zr Металлический цирконий и его сплавы применяются в атомной энергетике для изготовления конструкций атомных реакторов Титан Ti Авиа-, ракето-, кораблестроение, химическая, военная, автомобильная, сельскохозяйственная, пищевая, промышленность, металлургия, медицина и техника Вольфрам W Нити накаливания в осветительных приборах, кинескопах и других вакуумных трубках, основа тяжелых сплавов в военной технике Молибден Mo Молибден используют для легирования сталей (жаропрочных и коррозионностойких) 1.3 Анализ отрасли по отдельным металлам Ускоренное возрождение производств редких металлов является задачей ближайших лет. С распадом СССР за пределами южных границ России остались как эксплуатируемые месторождения собственно редкометального сырья, так и химико-металлургические предприятия, которые перерабатывали различные минеральные концентраты с извлечением редкометальной продукции - Li, Be, Na, Nb, индивидуальных редких земель, а также рения, индия и других рассеянных редких металлов (РРМ). С ними в основном связаны перспективы организации и создания редкометального производства, необходимого для развития ОПК и гражданских высокотехнологичных отраслей промышленного производства России. С XX в. уровни производства и потребления редких элементов стали рассматриваться в качестве индикаторов экономической и национальной безопасности промышленно развитых и развивающихся стран. За последние 10 лет мировое потребление Li, Ta, Nb, V и некоторых других редких металлов увеличилось в 1,5-3 раза, а наиболее дефицитных, стратегически важных рассеянных металлов - Re и In - в 7-12 раз. Это обусловлено ростом их использования как в традиционных отраслях промышленного производства (металлургия, создание керамических и композиционных материалов, электротехника и электроника, ядерная энергетика), так и в принципиально новых высокотехнологичных отраслях (инфракрасная, микроволновая и СВЧ-техника, телекоммуникационная и волоконно-оптическая связь, новые сплавы, топливные элементы и источники энергии, сверхпроводимость и т.д.). В сравнении с ведущими промышленно-развитыми странами мира и прежде всего США и Японией, не обеспеченными многими видами собственного редкометального сырья, Россия, также превратившаяся в их импортера, потребляет в настоящее время в 5-10 раз меньше, чем каждая из них, Li, Zr, в 10-25 раз - меньше Ta, в сотни раз - Re и In, и т.д. При мировом лидерстве России в общей протяженности нефтегазопроводов потребление ею феррониобия для микролегирования стали и трубопроводов в начале 2000-х гг. составляло 8 г/т, в то время как в странах ЕС и Японии - по 40 г/т, в США - 70 г/т. Бразилия как мировой монополист в производстве феррониобия и ниобия превосходит Россию в десятки раз по объемам их производства и экспорта. Необходимо заметить, что даже в советский период СССР импортировал трубы большого диаметра для нефтегазопроводов, легированные феррониобием, цирконовые концентраты для производства циркония и сопутствующего гафния, ильменитовые концентраты как источник титана и сопутствующего скандия, поллуцитовые как источник церия и рубидия и некоторые другие. В России сложилась устойчивая зависимость от импорта более широкого круга редкометальной продукции из стран ближнего и дальнего зарубежья, включая такие стратегически важные и дефицитные виды редкометального сырья и химико-металлургической продукции, как литий, бериллий, цирконий, гафний, РЗМ и др. Собственное производство из отечественного сырья сохраняется только для германия и ванадия в объемах, обеспечивающих возможности их экспорта, а также для тантала и ниобия, производство которых в сравнении с советским периодом сократилось более чем в два раза. 1.3.1 Легкие редкие металлы. 1.3.1.1 Бериллий - самый легкий из конструкционных материалов. Металлический бериллий был получен восстановлением его хлорида. Производство соединений бериллия металла и его сплавов возникло в 20-30 годах прошлого столетия. Среднее содержание бериллия в земной коре (по А.П.Виноградову) равно 3,8·10 . Известно около 40 минералов бериллия, представляющих преимущественно различные сложные селикаты. Промышленное значение имеют берилл, хризоберилл, гельвин, бертрандит и даналит. Производство бериллия в нашей стране пока не соответствует ее потребностям и потенциальным возможностям. Единственное традиционно эксплуатируемое месторождение бериллиевого сырья Изумрудные копи представлено флогопит-маргарит-бериллиевыми рудами плагиоклазитов. Их эксплуатация осуществляется Малышевским РУ, специализированным на выпуск драгоценного кристаллосырья - изумрудов с сопутствующим александритом. Попутно в советское время выпускался преобладающий количественно берилловый концентрат при содержании в исходной руде 0,14% BeO. АО \"Мариинский прииск\" является оператором Малышевского изумрудно-бериллиевого месторождения - единственного месторождения изумрудов в РФ. Разведанные запасы составляют ~11 млн т изумрудно-бериллиевой и бериллиевой руды, суммарно содержащей ~55 т изумрудного сырья и ~15,6 тыс.т оксида бериллия. В рамках реализации целевого сценария (интенсификация добычи изумрудов и выход на рынок бериллия) будет проведено углубление существующего ствола \"Ю-В\" и строительство нового вертикального ствола \"Н-С-В\" и пяти новых глубоких горизонтов. Это обеспечит рост годового объема добычи руды до 400 тыс.т, начиная с 2030 г. Будут построены новая обогатительная фабрика в п.Малышева и новое металлургическое производство в ТОСЭР г.Краснотурьинск. ~35% производимой бериллиевой продукции будет поставляться на рынок РФ, а ~65% - на рынок Европы, где сейчас потребление бериллия ограничено производственными возможностями китайских и американских поставщиков . _______________ Стратегия развития минерально-сырьевой базы российской федерации до 2035 года/Минпромторг. Кроме того, берилл (с танталоколумбитом) извлекался из пегматитов соседних месторождений (Квартальное, Липовый Лог), характеризующихся Ta-Nb-Be-й специализацией. Попутные берилловые концентраты выпускались также Забайкальским ГОКом, специализированным на производстве профилирующей литиевой (сподумен) продукции, и Белогорским ГОКом (Казахстан), специализированным на выпуске танталовых концентратов. Общие запасы бериллиевых руд (BeO) в РФ составляют 49,8% мировых запасов. Балансовые запасы бериллия учтены в 27 месторождениях и превышают мировые подтвержденные запасы, составляя от них 120,6%. Балансовые запасы бериллия России распределены в четырех федеральных округах: Северо-Западном (13,9%), Уральском (22,4%), Сибирском (46,5%), Дальневосточном (17,1%). Россия, имея ряд крупных месторождений бериллия, может решить вопрос импортозамещения и выхода на мировые рынки, а также занять до 1/3 мирового бериллиевого рынка. В настоящее время в качестве базы для организации производства бериллия, лития, тантала и ниобия в РФ рассматривается Забайкальский регион. Резервными объектами освоения являются крупнейшие редкометалльно-флюоритовые месторождения - Вознесенское и Пограничное в Приморском крае. В Советском Союзе бериллий добывался до 1989 года на фенакит-бертрандитовом Ермаковском месторождении (Республика Бурятия). Концентрат, получаемый на Забайкальском ГОКе, направлялся для дальнейшей переработки на Ульбинский завод в Казахстане. После развала СССР кооперация с Казахстаном была прервана, а добыча и обогащение руды на ЗабГОКе остановлены. Ермаковское месторождение содержит 80% запасов бериллия России и является одним из лучших в мире по содержанию бериллия в руде (среднее содержание BeO - 1,19%) и флюорита (среднее содержание CaF2 - 20%). К тому же в рудах отсутствует уран (руды нерадиоактивны). Месторождение детально разведано, и значительная часть его запасов отработана в 1979-1989 годах. Тем не менее на сегодняшний день в недрах еще сохранилось около 40% разведанных запасов. После прекращения добычи в 1989 году на балансе Ермаковского месторождения в государственной комиссии по запасам полезных ископаемых сохраняется 1,4 миллиона тонн руды по категориям C1+C2. В случае возобновления добычи на Ермаковском месторождении производственная мощность предприятия может составить 25 тыс.тонн руды и 130 тонн гидроксида бериллия в год. Сложнее будет решаться задача глубокой химико-металлургической переработки различного бериллиевого сырья, которая в СССР осуществлялась на Ульбинском химико-металлургическом заводе в г.Усть-Каменогорске. Тем более что ее решение предусматривалось нереализованной Федеральной программой \"ЛИБТОН\" \"Росатома\" (1996 г.). Предпринимаемые в настоящее время попытки ее реанимировать на базе приостановленных, дезинтегрированных и частично утраченных мощностей бывшего Забайкальского ГОКа в пос.Первомайском с использованием остаточных руд и техногенных ресурсов с недопустимо низкими содержаниями редких металлов, нерешенными технологическими задачами их извлечения и потребительского спроса по-прежнему представляются нереальными. Бериллий относится к категории редких металлов. Согласно официальным данным Минпромторга, сейчас доля его импорта составляет порядка 85%. В связи с этим правительством поставлена задача развивать собственную сырьевую базу и высокотехнологическую отрасль потребления, а также оказывать меры поддержки, для того чтобы к 2025 году этот показатель снизился до 60%, а к 2035-му - до 40% . _______________ https://politexpert.net/170377-v-rossii-namereny-zapustit-polnomasshtabnoe-proizvodstvo-berilliya Поэтому необходимо государственное решение бериллиевой проблемы как за счет мобилизации собственных ресурсов, так и за счет привлечения их из стран ЕврАзЭС, включая организацию совместных производств на ОАО
