Repository: Arxemag/HtmlToDocx

File: HtmlToDocx/Норма/ИТС 24-2020 Производство редких и редкоземельных металлов.json (part 3 of 17)
{
дополнениями от 31 марта 2017 г., 10 февраля, 30 марта, 01 октября, 14 декабря 2018 г., 29 марта, 05 декабря, 27 декабря 2019 г., 31 марта 2020 г.), государственной подпрограммы N 15 \"Развитие промышленности редких и редкоземельных металлов\", которая предусматривает реализацию НИОКР. Россия вынуждена фактически заново воссоздавать всю технологическую последовательность редкоземельных производств - от добычи и обогащения исходного сырья до химико-металлургических переделов, выпуска групповых концентратов РЗМ, индивидуальных редкоземельных оксидов, других соединений и готовых изделий, причем в условиях внешней конкурентной среды и отсутствия внутреннего рынка. Долгое время РЗЭ условно подразделяли на две подгруппы: цериевую и иттриевую. Такое разделение было основано на способности РЗЭ образовывать труднорастворимые осадки в присутствии сернокислого калия или натрия. При действии насыщенных растворов сульфатов калия или натрия на сумму РЗЭ элементы цериевой группы выпадают в осадок в виде труднорастворимых двойных сульфатов, а элементы иттриевой группы остаются в растворе. В настоящее время широко используется разделение РЗЭ по их экстракционному поведению. РЗЭ подразделяют на легкую (La, Ce, Pr, Nd), среднюю (Sm, Eu, Gd) и тяжелую (Tb, Dy, Ho, Er, Tm, Yb, Lu, Y) группы. Две последние группы иногда объединяют в среднетяжелую группу (Sm, Eu, Gd, Tb, Dy, Ho, Er, Tm, Yb, Lu, Y). Сырьевая база РЗМ Российской Федерации является одной из крупнейших в мире. Государственным балансом запасов полезных ископаемых учитываются запасы в количестве 26,9 млн т , что позволяет стране занимать второе место в мире, уступая только Китаю. Ресурсный потенциал существенно меньше, хотя и отличается высокой степенью изученности: прогнозные ресурсы категории P1 оценены почти в 8 млн т, категории P2 - в 6,2 млн т. Все они находятся в нераспределенном фонде недр. Доля России в мировом производстве РЗМ не превышает 2%. Российская сырьевая база РЗМ базируется на месторождениях апатит-нефелиновых и лопаритовых руд, причем главной ее особенностью является то, что РЗМ в основном являются попутными компонентами, содержание в которых редко превышает 1%. На сегодняшний день в отработку вовлечено почти 28% отечественных запасов РЗМ, при этом на долю руд, из которых они извлекаются, приходится всего 2% запасов страны. Большая часть запасов РЗМ учитывается в апатит-нефелиновых месторождениях, где их содержание невелико, а извлечение, как правило, нерентабельно даже при условии разработки этих месторождений на другие виды сырья. Имеющиеся в России крупные объекты с уникально богатыми рудами часто размещены в отдаленных районах со слабо развитой инфраструктурой, а руды их труднообогатимы. За рубежом разрабатываемые на РЗМ месторождения сложены в основном мономинеральными легкообогатимыми рудами со средним содержанием до 10% . Это бастнезитовые карбонатиты Китая и США, богатые россыпи с монацитом и ксенотимом в Индии, Австралии, Бразилии, коры выветривания щелочных гранитов и алюмосиликатных пород в Китае и Бразилии. Распределение запасов и прогнозных ресурсов по территории страны неравномерно. Более 90% запасов РЗМ категорий сосредоточено в двух регионах - Мурманской области и Республике Саха (Якутия). Сырьевая база редкоземельных металлов Российской Федерации локализована в небольшом числе регионов - половина запасов сосредоточена в объектах Мурманской области, из них около 40% - в лопаритовых рудах Ловозерского месторождения, еще примерно 60% - в апатит-нефелиновых объектах Хибинской группы. Более 43% отечественных запасов заключено в объектах Сибири и Дальнего Востока, где выявлены крупные месторождения, связанные с карбонатитами и корами выветривания по ним (Томторское в Республике Саха (Якутия), Чуктуконское в Красноярском крае и Белозиминское в Иркутской обл.), крупное Селигдарское месторождение апатит-карбонатных метасоматитов в Республике Саха (Якутия) и мелкие комплексные редкометальные объекты в щелочных гранитах (Улуг-Танзекское в Республике Тыва и Зашихинское в Иркутской обл.) и метасоматитах (Катугинское в Забайкальском крае). Около 3% запасов РЗМ содержится в нефтеносных лейкоксеновых песчаниках Ярегского месторождения в Республике Коми. Кроме того, незначительные запасы подсчитаны в Республике Калмыкия в мелком Шаргадыкском месторождении редкоземельно-фосфор-урановых руд, где основные концентрации урана и редкоземельных элементов связаны с фоссилизированным костным детритом. По состоянию на 01 января 2019 г. освоенность российской сырьевой базы РЗМ находилась на сравнительно низком уровне. В эксплуатацию с целью добычи РЗМ вовлечено всего около 2% запасов, при этом в апатит-нефелиновых рудах, разрабатываемых на другие компоненты, заключено 26% запасов. В подготавливаемых к освоению и разведываемых объектах сосредоточено еще 15,5% запасов, в том числе почти 6% - в апатит-нефелиновых рудах. В нераспределенном фонде недр находилось почти 57% запасов РЗМ; значительная их доля (около 20%) сконцентрирована в Ловозерском месторождении, не лицензированы также крупные по запасам Чуктуконское, Селигдарское и Белозиминское месторождения. Государственным балансом запасов полезных ископаемых Российской Федерации учтено 17 коренных месторождений с запасами РЗМ. В распределенном фонде недр на 01 января 2017 г. числились 13 месторождений, заключающих 45,4% запасов РЗМ категорий A+B+C1+C2. Нелицензированными оставались четыре месторождения: крупные по запасам РЗМ Селигдарское и Белозиминское, средние Чуктуконское и Улуг-Танзекское, а также значительная часть Ловозерского и Ярегского месторождений. Кроме того, в конце декабря 2017 г. была досрочно аннулирована лицензия ЗАО \"Катугино\" на право добычи редкометальных руд на Восточном блоке Катугинского месторождения. По состоянию на 01 января 2019 г. в России действовало 15 лицензий на право пользования недрами, в том числе девять - на апатит-нефелиновые руды. В числе выданных лицензий девять предусматривают разведку и добычу (в том числе семь выданы на апатит-нефелиновые руды), три совмещенных - на геологическое изучение, разведку и добычу (из них две на апатит-нефелиновые руды), три - на геологическое изучение с целью поисков и оценки (из них одна выдана по заявительному принципу). В девяти апатит-нефелиновых месторождениях Хибинской группы в Мурманской области заключено около 11 млн т РЗМ или 55% российских запасов категорий . Основным компонентом их руд является фосфор, РЗМ играют роль попутных при низких их концентрациях: среднее содержание составляет 0,34% . Еще около 16% запасов редкоземельных металлов, преимущественно цериевой группы сосредоточено в лопаритовых рудах титан-ниобий-тантал-редкоземельного Ловозерского месторождения. Это единственный объект в России, где ведется извлечение попутных РЗМ в концентраты для их дальнейшей переработки в индивидуальные оксиды и соединения РЗМ. Содержание в рудах отрабатываемых участков Карнасурт и Кедыквырпахк - 1,39% . Месторождения, подобные Ловозерскому, нигде более в мире на РЗМ не разрабатываются. Прогнозные ресурсы РЗМ категории P1 в Мурманской области не локализованы, здесь оценены прогнозные ресурсы категории Р2 в перовскит-магнетитовых рудах месторождения Африканда (836 тыс.т). В Республике Коми оценены прогнозные ресурсы категории РЗ в бокситоносных корах выветривания на Боровско Светлинском участке (43 тыс.т). Республика Саха (Якутия) обладает значительным редкоземельным сырьевым потенциалом и на её территории в последние годы активно велись геологоразведочные работы на перспективных объектах как за счёт средств федерального бюджета, так и собственных средств недропользователей. Запасы категорий АВС1+С2 составляют 4529,7 тыс.т и учитываются на трех месторождениях: крупном апатитовом Селигдарском, участке Буранный редкометалльного Томторского и техногенной россыпи бассейна р.Уралсаах Центральная-Нижняя. Селигдарское месторождение заключает в себе 25,7% разведанных запасов РЗМ Российской Федерации ( категории АВС1 4410,4 тыс.т) и находятся в нераспределенном фонде недр. Подготавливается к эксплуатации месторождение Томторское участок Буранный. Работы ведет ООО \"Восток Инжиниринг\". В апреле 2018 года по завершению геологоразведочных работ компания утвердила в ГКЗ Роснедра постоянные разведочные кондиции и запасы на месторождении (протокол 5366). По планам компании добыча на месторождении начнется в 2023 году и составит 160 тыс.т руды в год, переработка руды будет осуществляться в Краснокаменске (Забайкальский край). В результате завершения оценочных работ в переделах Куларского рудно-россыпного района поставлены на баланс запасы золото-редкоземельных техногенных месторождений Центральная Нижняя россыпь и Центральная Верхняя россыпь, запасы по категориям ABC1+C2 составили: золота 0,4 т, РЗМ 11,6 тыс.т. Томторское месторождение имеет значительные разведанные запасы, и является одним из крупнейших в мире. Месторождение также характеризуется значительными запасами, ниобия и скандия. Основное количество запасов редких и редкоземельных металлов Томторского месторождения разведано в пределах Буранного участка; балансовые запасы категорий B+C1 составляют: - 2640,4 тыс.т; и по категории C2 - 592,5 тыс.т. Комплексные редкометальные руды, приуроченные к корам выветривания карбонатитов, содержат 10,6% , имеют сложный состав, по набору минералов не имеющий аналогов в мире, характеризуются тонкодисперсными выделениями рудных минералов, их тесными взаимопрорастаниями и весьма сложны для переработки. Для руд Томторского месторождения будет применена гидрометаллургическая схема переработки руды. Месторождение находится в районе с суровыми климатическими условиями и неразвитой инфраструктурой. На участках Северный и Южный Томторского редкометального месторождения оценено 1487,8 тыс.т запасов категории C1+C2. В рудах крупного Селигдарского апатитового месторождения, связанного с карбонатитами, РЗМ цериевой группы выступают как попутные компоненты, с низкой концентрацией в рудах (около 0,35%). При этом их запасы достигают 4,4 млн т или 16,4% российских. В Забайкальском крае оценено крупное Катугинское тантал-ниобиевое месторождение, связанное с редкометальными щелочными гранитами, с запасами РЗМ категории в количестве 791,8 тыс.т или 2,9% российских. Среднее содержание в его рудах - около 0,25%, при этом относительная массовая доля тяжелых РЗМ составляет от 30% до 40%, на отдельных участках содержание элементов иттриевой группы достигает 0,8-1,2%. Преимуществом объекта является его приуроченность к горнопромышленному узлу, включающему Удоканское, Чинейское и другие месторождения. Прогнозные ресурсы РЗМ в Забайкальском крае не выявлены. С редкометальными щелочными гранитами связано и среднее по запасам РЗМ Улуг-Танзекское тантал-ниобиевое месторождение в Республике Тыва. Концентрации редких земель в его рудах убогие, всего 0,06% . Прогнозные ресурсы РЗМ республики локализованы в Арысканском рудопроявлении редкоземельноциркониевых руд в щелочных гранитах (30 тыс.т категории ); в его пределах выявлены зоны с богатым жильным и вкрапленным оруденением, причем в рудах преобладают РЗМ иттриевой группы (тулий). Определенные перспективы наращивания запасов связываются с Карасугским месторождением в бастнезитовых карбонатитах, аналогичных карбонатитам Байюнь-Обо и Маунтин-Пасс, прогнозные ресурсы категории составляют 115 тыс.т. В Иркутской области расположено крупное Белозиминское апатит-редкометальное месторождение, приуроченное к коре выветривания карбонатитов. Его запасы, разведанные по категории C2, насчитывают 1,6 млн т. Прогнозные ресурсы в Иркутской области не выявлены. В Красноярском крае оценено крупное по запасам РЗМ Чуктуконское редкоземельно-ниобиевое месторождение руд, связанное с корами выветривания карбонатитов, генетически сходное с Томторским месторождением; его запасы категории C1+C2 составляют 2376 тыс.т. Тонкодисперсные гетит-крандаллитовые руды руды богаты РЗМ и содержат 7,32% , при этом данный тип руд на Томторском месторождении отнесен к забалансовым по технологическим и экономическим причинам. На флангах Чуктуконского месторождения локализованы ресурсы РЗМ категории Р1 в количестве 1200 млн т. На территории Республики Коми располагается Ярегское нефтетитановое месторождение, представляющее собой древнюю погребенную литифицированную россыпь лейкоксен-кварцевых песков. Основными (промышленными) компонентами Ярегского месторождения являются титан (минерал-носитель - рутил-анатаз-кварцевый лейкоксен) и нефть, попутными - редкоземельные элементы, ниобий и тантал (последние собственных минералов не образуют). Запасы титановой руды и нефти по месторождению утверждены по категории A+B+C1 и C2, запасы - по C1 и C2, запасы и по категории C2, при этом средние содержания попутных компонентов в руде низкие: - 0,039%; - 0,013%; - 0,0006%. Технологически извлекаемые запасы РЗМ, попутно добываемые с основным нефтетитановым сырьем, составляют 309800 тонн. В результате обогащения лейкоксеновых песков получают лейкоксен-кварцевый концентрат, содержащий 58-60% . Для переработки флотационного концентрата принят хлорный метод, предусматривающий получение пигментного диоксида титана сжиганием тетрахлорида титана в кислородной плазме. В процессе хлорирования концентрата попутные компоненты - РЗМ, ниобий и тантал распределяются следующим образом: - РЗМ в виде хлоридов концентрируются в печном огарке; - хлориды ниобия и тантала из хлоратора отгоняются с парогазовой смесью (ПГС) и улавливаются в конденсационной системе совместно с хлоридами железа и алюминия. В рамках выполнения рекомендаций ГКЗ, изложенных в протоколе утверждения запасов по Ярегскому месторождению, с целью обоснования экономической эффективности извлечения попутных компонентов, институтом Гиредмет по заказу одного из недропользователей ОАО \"ЯрегаРуда\" в 2003 г. выполнена работа \"Анализ и технико-экономическое обоснование списания запасов ; ; Ярегского нефтетитанового месторождения с государственного баланса полезных ископаемых РФ и баланса предприятия\". На основании рассмотрения результатов работы, комиссией ГКЗ рекомендовано \"...отнести запасы попутно добываемых из недр Ярегского нефтетитанового месторождения оксидов тантала, ниобия и суммы оксидов редкоземельных элементов к некондиционным по технологическим и экономическим причинам. Государственным балансом запасов полезных ископаемых впервые учитываются запасы РЗМ месторождения апатит-нефелиновых руд Участок Ийолитовый отрог в Мурманской области, подсчитанные в количестве 6,16 тыс.т категории в ходе переоценки, проведенной АО \"Апатит\". Компания ведет подготовку к эксплуатации участка открытым способом. В 2017-2018 гг. на государственный учет впервые поставлены запасы РЗМ Шаргадыкского (Республика Калмыкия) и Зашихинского (Иркутская обл.) месторождений. Основной прирост получен на известных объектах; главным образом на Томторском и Чуктуконском месторождениях, связанных с мощными корами выветривания по карбонатитам. На Томторском редкометалльном месторождении руд прирост запасов был обеспечен благодаря работам на участках Буранный, Северный и Южный. По их результатам для участка Буранный было подготовлено ТЭО постоянных разведочных кондиций с подсчетом запасов, для участков Северный и Южный - ТЭО временных разведочных кондиций с подсчетом запасов. При этом на участке Южный в связи с переводом в запасы сняты с учета прогнозные ресурсы РЗМ. Прогнозные ресурсы участка Северный остались без изменения. На Чуктуконском редкоземельно-ниобиевом месторождении также были разработаны материалы ТЭО временных разведочных кондиций для условий открытой отработки и выполнен подсчет запасов. Кроме того, в 2018 г. в Республике Саха (Якутия) впервые учтено два техногенных золото-редкоземельных месторождения, находящихся в пределах Куларского рудно-россыпного района - Центральная Нижняя и Центральная Верхняя россыпи; их суммарные запасы категорий A+B+C1 составляют 11,4 тыс.т РЗМ, категории C2 - 1,5 тыс.т. Работы на этих объектах велись компанией АО \"Уранцветмет\" за счет средств федерального бюджета. Суммарный прирост запасов категорий A+B+C1 за счет геологоразведочных работ в 2018 г. превысил убыль запасов более чем в 30 раз, тогда как в 2017 г. компенсировал их убыль при добыче только на 7%. В целом в результате добычи и потерь при добыче, разведки, переоценки и изменения технических границ запасы РЗМ категорий A+B+C1 Российской Федерации в 2018 г. увеличились на 3671,2 тыс.т, категории C2 - на 2596,8 тыс.т. В 2017 г. запасы категорий A+B+C1 уменьшились на 124,5 тыс.т, категории C2 - увеличились на 72,6 тыс.т. В рамках реализации подпрограммы 4 \"Развитие производства традиционных и новых материалов\" государственной программы \"Развитие промышленности и повышение ее конкурентоспособности\" в 2018 г. прошли государственную экспертизу и поставлены на Государственный баланс запасы категорий C1+C2 комплексных месторождений: - Чуктуконское (Красноярский край) - 2376 тыс.т ; 3,4 тыс.т оксида скандия; - Томторское (Республика Саха (Якутия)): по участку Буранный - 3232,9 тыс.т ; 11,5 тыс.т оксида скандия, запасы ниобия; по участкам Северный и Южный - 905 тыс.т ; 2,2 тыс.т оксида скандия, запасы ниобия; - Отбойное (Иркутская область) - утверждены запасы тантала и ниобия. В результате доразведки редкометального месторождения Томторское участок Буранный, проведенных ООО \"Восток Инжиниринг\", запасы редкоземельных металлов месторождения категорий B1+C1+C2 увеличились на 3,1 млн т. Добыча редкоземельных металлов в России составляет порядка 80-100 тыс.т в год, причем извлекается в концентраты и поступает на дальнейшую переработку менее 5% от этого количества. Всего в 2017 г. в Российской Федерации было добыто - 115,8 тыс.т. Вся добыча РЗМ сосредоточена в Мурманской области. Большую часть извлекает из недр объединение АО \"Апатит\", в состав которого входят Кировский, Расвумчоррский и Восточный рудники. Добыча ведется на шести месторождениях апатит-нефелиновых руд - Юкспорском, Апатитовый цирк, плато Расвумчорр, Ньоркпахкском, Коашвинском и Кукисвумчоррском. ЗАО \"Северо-Западная фосфорная компания\" обеспечивает около 12% добычи РЗМ Российской Федерации. Из добываемых апатит-нефелиновых руд вырабатывается апатитовый и нефелиновый концентраты. Содержащиеся в апатитовых концентратах редкие земли не извлекаются, однако на ряде российских предприятий (ПАО \"Акрон\", г.Великий Новгород, ОАО \"Гидрометаллургический завод\" в г.Лермонтов Ставропольского края, ГК \"Скайград\" в г.Юбилейный Московской обл., АО \"ФосАгроЧереповец\" в г.Череповец) велось опытное производство РЗМ-продукции из апатита и фосфогипса. ЗАО \"Северо-Западная фосфорная компания\" на апатит-нефелиновом месторождении Олений Ручей в 2018 г. добыла 14,2 тыс.т. ООО \"Ловозерский ГОК\" в Мурманской области ведет добычу лопаритовых руд, содержащих соединения РЗМ, тантала, ниобия и титана. Переработка руды с использованием гравитационной схемы обогащения и последующей доводкой на электромагнитных и электростатических сепараторах с получением лопаритового концентрата, содержащего в промышленных концентрациях, помимо РЗМ, титан, тантал и ниобий, осуществляется Карнасуртской обогатительной фабрикой. Содержание лопарита в концентрате составляет 95-97%. На дальнейшую переработку лопаритовый концентрат с Ловозерского ГОКа направляется на ОАО \"Соликамский магниевый завод\", редкоземельной продукцией которого являются суммарные карбонаты La, Ce, Pr, Nd, Sm, Eu, Gd, дидима (смесь оксидов Pr+Nd). Содержание суммы оксидов РЗМ ( ) в карбонатах превышает 40%. Кроме того, из лопаритового концентрата на заводе получают тетрахлорид титана, титан губчатый, оксиды, хлориды ниобия и тантала). Группой компаний \"Скайград\" разработана и запатентована технология переработки фосфогипса с извлечением редкоземельного концентрата и последующим его разделением на индивидуальные соединения РЗМ. Технология по разделению редкоземельных концентратов с получением концентрата среднетяжелой группы РЗЭ и оксидов Ce, La, Nd, Рг реализована на экспериментальном производстве ООО \"ЛИТ\", входящем в структуру ГК \"Скайград\"; в качестве сырья использовался групповой концентрат РЗМ производства ОАО \"Соликамский магниевый завод\". В дальнейшем планируется организация переработки отвалов фосфогипса завода АО \"Воскресенские минеральные удобрения\" (АО \"МХК \"Уралхим\"\") в Московской области. На действующем производстве по переработке апатитовых руд предприятия \"ФосАгроЧереповец\" компания ООО \"НКП Русредмет\" совместно с бельгийской Prayon испытывала в опытно-промышленном масштабе сорбционную технологию коллективного извлечения РЗМ в потоке экстракционной фосфорной кислоты. Основная масса карбонатов РЗМ производства Соликамского магниевого завода поставляется компании NPM Silmet в Эстонию. Чепецкий механический завод освоил технологию азотнокислого вскрытия лопаритового концентрата, который служит источником сырья для действующих производств тугоплавких металлов, к примеру, ниобия, тантала и титана. Создание опытно-промышленного участка по переработке лопаритового концентрата в химико-металлургическом цехе ЧМЗ позволило отработать технологию и получить исходные данные для проектирования нового производства. За счет нового производства завод сможет решить вопрос относительно сырьевого обеспечения и выпуска перспективных продуктов, в том числе редкоземельных металлов . _______________ https://www.vedomosti.ru/press_releases/2020/08/06/chepetskii-mehanicheskii-zavod-osvoil-tehnologiyu-pererabotki-loparitovogo-kontsentrata-dlya-proizvodstva-tugoplavkih-metallov Роль России в этой отрасли незначительна и несопоставима с вкладами ведущих продуцентов - Китая, Австралии, Индии. Динамику мировых цен на редкоземельную продукцию определяет их главный поставщик - Китай. Большинство необходимых российской промышленности редкоземельных продуктов закупается за рубежом. В 2017 г. страна закупила продуктов РЗМ на 25 млн долл. Из них более 30% - поставки из Китая, остальное импортировано из Казахстана, Эстонии, Австрии, Вьетнама, Индии, Германии, Франции. В последние годы увеличиваются зарубежные закупки соединений РЗМ, особенно легкой группы, в том числе неодима и празеодима, для производства высокоэнергетических постоянных магнитов. В 2017 г. вырос спрос на РЗМ легкой группы, в частности, Ce и La, которые используются в катализаторах крекинга нефтяного сырья, стеклянных полирующих порошках, никельметалл-гидридных аккумуляторах и присадках для производства стекла, а также на Nd и Pr, используемых в производстве сплавов для постоянных магнитов. Предполагается, что использование постоянных магнитов в электродвигателях для гибридных и электрических транспортных средств создаст сильный и устойчивый спрос для этих материалов. В 2017 г. спрос на неодим и празеодим составил 14% от общего мирового спроса, и ожидается, что к 2027 г. он увеличится до 24%. При этом продолжается снижение цен на группу тяжелых РЗМ - Eu и Tb, поскольку их использование упало почти на две трети при переходе на светодиодные лампы. В 2018 г. потребление РЗМ в России в пересчете на оксиды составило 1,2 тыс.т. Отличительной особенностью российского рынка РЗМ является разнообразие их использования. Порядка 70% всех РЗМ потребляет электроника. Несколько сотен тонн РЗМ ежегодно необходимо при выпуске катализаторов для нефтепереработки, для производства постоянных Nd-Fe-B-магнитов требуется более 100 т РЗМ в год, до 40 т используется в производстве оптического стекла и оптики. Спрос в других отраслях составляет от нескольких тонн до нескольких десятков тонн. Ведущими потребителями РЗМ в России являются Государственная корпорация \"Ростех\" в лице ее предприятий АО \"Росэлектроника\", АО \"Объединенная двигательная корпорация\", холдинг \"Швабе\", и Государственная корпорация \"Росатом\". Относительно крупные закупки (более сотни тонн РЗМ в год) осуществляют нефтеперерабатывающие компании. В целом лишь около четверти РЗМ используется для производства продукции гражданского назначения, остальное - для выпуска изделий военно-технического назначения. Сырьевая база редкоземельных металлов России очень велика и может удовлетворить потребность в них, даже в случае значительных темпов ее роста. Однако освоение отечественных месторождений сдерживается низким спросом на РЗМ из-за слабого развития в России высокотехнологичных производств. 1.3.3.1 Скандий является рассеянным элементом и входит в состав многих минералов. Собственно, скандиевых минералов известно 2: тортвейтит ( до 53,5%) и стерреттит (кольбекит ( до 39,2%). Основные минералы-носители скандия: флюорит (до 1% ), касситерит (0,005-0,2%), вольфрамит (0-0,4%), ильменорутил (0,0015-0,3%), торианит (0,46% ), самарскит (0,45%), виикит (1,17%), ксенотим (0,0015-1,5%), берилл (0,2%), баццит (скандиевый берилл, 3-14,44%). Исключением является тортвейтит - - собственный минерал скандия. Самые значительные месторождения тортвейтита (минерала, наиболее богатого скандием) расположены на Мадагаскаре и в Норвегии. По данным ФГУП \"ИМГРЭ\", тортвейтит обнаружен в хвостах обогащения флюоритового сырья в России (Кумир в Алтайском крае), где содержащие его грейзены обогащены иттрием (191 г/т) и скандием (50-150 г/т). Однако в качестве основных и потенциальных промышленных источников скандия как типичного элемента попутной добычи рассматриваются месторождения урановых руд, титанового сырья (ильменита, рутила, титаномагнетита), фосфатов, бокситов, вольфрамита, касситерита, РЗМ и циркона. Месторождения скандия в России имеют весьма значительные прогнозные ресурсы. Предварительно оценено, что технологически скандий может производиться из титановых концентратов Туганского месторождения и руд Томторского месторождения. Разведанное в нашей стране скандийсодержащее сырье представлено титаново-цирконовой россыпью (с рутилом и ильменитом) Туганского месторождения в Томской области (108 г/т). Наиболее предпочтительными объектами для организации ускоренного производства скандиевой продукции представляются отходы или возобновляемые техногенные ресурсы трех действующих производств: 1) красные шламы бокситов; 2) силикатные (пироксеновые) текущие и лежалые хвосты обогащения титаножелезорудного сырья ОАО \"Качканарский ГОК\" со средним содержанием 100-150 г/т Sc, обнаруженным Л.Ф.Борисенко (ФГУП \"ИМГРЭ\") еще в середине прошлого века; Этих хвостов накоплено свыше 1 млрд т. Хвостохранилище занимает площадь более 40 га и ежегодно пополняется примерно 35 млн т свежих отходов. Хвосты на 90% состоят из пироксена, на 10% из амфибола, оливина, титаномагнетита и ильменита. Концентрация скандия в хвостах примерно соответствует его содержанию в минералах-носителях и составляет 0,01-0,02%. Запасы скандия превышают 120-150 тыс.т 3) бадделеитсодержащие силикатные хвосты обогащения редкометально-фосфатно-железорудного сырья ОАО \"Ковдорский ГОК\" холдинга \"Еврохим\", содержащие 690 г/т в отходах ММС и 580 г/т в пылях доводки при содержании в бадделеитовых концентратах от 250 до 770 г/т. Эти данные являются дополнительными аргументами в пользу рекомендуемой с начала 1990-х гг. техногеохимической ревизии производства Ковдорского ГОКа на широкий перечень дефицитных редких металлов (Ta, Hf, Sc и др.), включая вовлекаемые в добычу и обогащение новые виды сырья - апатитовые и штаффелитовые руды, а также все хвосты обогащения и промпродукты. В России производство скандиевой продукции осуществляется Лермонтовским ПО \"Алмаз\" в Ставропольском крае, которое ранее производило порядка 0,5 т/год. Это предприятие ранее перерабатывало концентрат скандия, выпускавшийся из отходов Сумского \"Химпрома\" и КГПО \"Титан\", которые производили титановые пигменты. В настоящее время на ПО \"Алмаз\" воссоздано опытное производство алюмоскандиевых лигатур. Подобное опытное производство организуется Инженерно-технологическим центром компании \"РУСАЛ\" на Уральском алюминиевом заводе (АО \"РУСАЛ УРАЛ\") за счет переработки красных шламов - объемного отхода обогащения бокситов. Извлечение из них скандия в концентрат достигло 43%. В настоящее время развитие ОПК и других высокотехнологичных отраслей промышленности России, включая космические, ориентирует на ускоренное восстановление производства скандия из отечественного сырья и соответствующее импортозамещение. 1.3.3.2 Иттрий - химический аналог лантана. Кларк иттрия 2,9·10 %, содержание в морской воде - 0,0003 мг/л [13]. Иттрий почти всегда содержится вместе с лантаноидами в минеральном сырье. Несмотря на неограниченный изоморфизм, в группе редких земель в определенных геологических условиях возможна раздельная концентрация редких земель иттриевой и цериевой подгрупп. Например, со щелочными породами и связанными с ними постмагматическими продуктами преимущественное развитие получает цериевая подгруппа, а с постмагматическими продуктами гранитоидов с повышенной щелочностью - иттриевая. Большинство фторкарбонатов обогащено элементами цериевой подгруппы. Многие тантало-ниобаты содержат иттриевую подгруппу, а титанаты и титано-тантало-ниобаты - цериевую. Главнейшие минералы иттрия - ксенотим , гадолинит . 1.3.3.3 Лантаноиды - металлы серебристо-белого цвета. Некоторые из них имеют слегка желтоватый цвет (например, Pr и Nd). Точки плавления элементов подгруппы церия ниже, чем элементов подгруппы иттрия. У самария, европия и иттербия, проявляющих валентность 2+, точки кипения значительно ниже, чем у других лантаноидов. Лантаноиды высокой чистоты пластичны и легко поддаются деформации (ковке, прокатке). Все лантаноиды и лантан парамагнитны, некоторые из них (Gd, Dy, Ho) проявляют ферромагнитные свойства. Лантаноиды отличаются высокой химической активностью. Они образуют прочные оксиды, галогениды, сульфиды, реагируют с водородом, углеродом, углеводородами, оксидом и диоксидом углерода, азотом, фосфором. Оксиды лантаноидов отличаются химической прочностью и плавятся при высоких температурах. Так, плавится при температуре - 2500°С, - выше 2000°С. Хлориды, сульфаты и нитраты трехвалентных лантаноидов растворимы в воде и кристаллизуются большей частью в виде кристаллогидратов различного состава. Фториды и оксалаты малорастворимы в воде и разбавленных минеральных кислотах. К труднорастворимым в воде солям РЗМ относятся также фосфаты, карбонаты и ферроцианиды. Соотношение между отдельными элементами в минералах сильно колеблется. Один из основных источников получения элементов цериевой подгруппы - монацит - обычно встречается в пегматитах, иногда гранитах и гнейсах. При разрушении коренных пород он переходит в россыпи (речные и морские) вместе с ильменитом, цирконом, магнетитом и другими минералами. В России промышленным сырьевым источником РЗМ служит лопарит, месторождения которого расположены на Кольском полуострове. Крупнейшими потенциальными источниками РЗМ является руда месторождения Томтор (среднее содержание в утверждённых запасах участка Буранный - 10,6%), а также источником РЗМ может являться Красноуфимский монацитовый концентрат (сумма РЗМ ~40%). Самая значительная доля запасов РЗМ, от суммы учтенных государственным балансом, в РФ связана с апатитовыми рудами Хибинской группы. Несмотря на незначительное содержание РЗМ (~1%), учитывая масштабы переработки апатита, его можно рассматривать как один из перспективных основных источников РЗМ. Из хибинского апатитового концентрата налажено получение оксидов РЗМ в Норвегии и на двух предприятиях Польши. Есть сведения, что по аналогичной схеме начнется переработка российского апатитового концентрата на трех предприятиях в Бельгии и Германии. По экспертной оценке, ОАО \"Зарубежгеология\", в 2010 году в Норвегии было произведено 4,5 тыс.т, в Польше - не менее 7 тыс.т оксидов РЗМ из российского сырья. Организация производства по извлечению РЗМ из полупродуктов переработки апатитового концентрата на минеральные удобрения выглядит также перспективной. Хибинский апатитовый концентрат практически не содержит радиоактивных элементов; выделенные из него РЗМ также не радиоактивны и не требуют дезактивации - очистки от радиоактивных примесей. Важно отметить, что в сравнении с лопаритом, в апатите содержится значительное количество наиболее дефицитных и дорогих элементов средней и тяжелой групп РЗМ. Извлечение РЗМ может осуществляться по трем направлениям: 1. Извлечение РЗМ из нитратно-фосфатного раствора после вскрытия апатита по азотнокислотной схеме. Это реализовано на ОАО \"Акрон\" (г.Великий Новгород). 2. Извлечение РЗМ из экстракционной фосфорной кислоты - продукта переработки апатита по сернокислотной схеме. Опытно-промышленная установка запущена в эксплуатацию в мае 2013 года. 3. Извлечение РЗМ из фосфогипса - неизбежного крупнотоннажного отхода переработки апатита по сернокислотной схеме, содержание РЗМ 0,35-0,50%. На сегодняшний день, по разным оценкам, на территории РФ накоплено от 300 до 500 млн тонн фосфогипса и ежегодно эти цифры увеличиваются на 10-15 млн тонн отходов. В отвалах фосфогипса крупнейших российских предприятий находится около 1000 тыс.тонн РЗМ. Организация производства по их извлечение может существенно улучшить сырьевую базу редкоземельных элементов не только в России, но и в мировой экономике. Кроме РЗМ, в фосфогипсе содержится от 80% до 98% гипса. Отечественный и зарубежный опыт использования фосфогипса в производстве гипсового вяжущего показал, что главным препятствием, сдерживающим промышленную переработку фосфогипса, является то, что известные технологические схемы переработки фосфогипса в гипсовые вяжущие имеют большое количество отходов в виде загрязненных промывных вод, на обезвреживание которых требуются дополнительные средства и значительные энергетические затраты [10]. Вариант выделения РЗМ из фосфогипса может быть реализован на предприятиях, перерабатывающих апатит по сернокислотной схеме. К ним относятся ОАО \"Воскресенские минеральные удобрения\", ОАО \"Кирово-Чепецкий химический комбинат\", ООО \"Балаковские минеральные удобрения\", ОАО \"Фосфорит\" и ряд других предприятий. Однако предстоит пройти сложный и долгий путь для масштабной реализации переработки фосфогипса. При переработке редкоземельного сырья любого типа первоначально выделяют сумму РЗМ (в виде оксидов, гидроксидов, карбонатов), которые затем поступают на разделение для получения индивидуальных элементов. В промышленной практике используют два способа разложения руд, содержащих монацит, концентратов и отходов: сернокислотный и щелочной. Сернокислотный способ переработки монацитового концентрата состоит в разложении концентрата серной кислотой с последующим выщелачиванием водой сульфатов РЗМ и тория. Из раствора раздельно выделяют соединения тория и РЗМ. Для выделения тория и РЗЭ из сульфатных растворов применяют способ ступенчатой нейтрализации растворов с осаждением фосфатов тория и РЗМ, основанный на различии значений рН выделения фосфата тория и фосфатов лантаноидов. В основе щелочного способа лежит реакция взаимодействия монацита с раствором гидроксида натрия. Концентрат разлагают гидроксидом натрия при температуре 200°С практически полностью. Из фильтрата после осаждения тория гидроксидом натрия осаждают смесь гидроксидов РЗМ. Преимущество щелочного метода перед методом разложения монацита серной кислотой - отделение уже на первой стадии фосфора от тория и лантаноидов с получением полезного побочного продукта - фосфата натрия. Современные схемы разделения РЗМ основаны на использовании эффективных методов: жидкостной экстракции и ионного обмена. В некоторых технологических схемах применяют методы избирательного окисления кислородом, хлором, пероксидом водорода либо электроокисления. Это касается в первую очередь технологии получения церия. Европий получают избирательным восстановлением цинком, амальгамами цинка и натрия либо электрохимическим восстановлением. Для полного разделения РЗМ применяют разные схемы с использованием перечисленных методов. В настоящее время экстракционные методы являются основными в схемах разделения РЗМ. В промышленной практике для разделения используют преимущественно фосфорорганические экстрагенты - ТБФ, фосфоорганические и карбоновые кислоты. Перспективные экстрагенты - нефтяные сульфоксиды. Для разделения РЗМ методом ионного обмена применяют различные типы катионообменных смол. Они представляют собой сильнокислотные катиониты, получаемые совместной полимеризацией стирола и дивинилбензола, и содержат активные группы . Разделение осуществляют методом элюентной хроматографии. Ввиду высокой химической прочности соединений РЗМ (оксидов, галогенидов) чистые металлы или их сплавы получают методами металлотермии или электролиза из расплавленных сред из оксидов и безводных хлоридов и фторидов РЗМ. РЗМ получают преимущественно из безводных хлоридов или фторидов. Разработаны различные способы получения РЗМ электролизом в расплавах солей. Среди них наиболее распространен электролиз безводных хлоридов РЗМ в расплавах хлоридов щелочных или щелочноземельных металлов. Этим способом в производственных масштабах получают преимущественно миш-металл (мишметалл - естественная смесь редкоземельных элементов с атомными номерами от 57 до 71 в форме металла), а также церий, иногда лантан, неодим и празеодим. Металлы подгруппы иттрия не получают электролизом, так как они, за исключением иттербия, имеют высокие точки плавления (от 1350°С до 1700°С). Металлотермическим восстановлением галоидных солей (хлоридов, фторидов), а также окислов РЗМ получают РЗМ более высокой чистоты, чем электролизом расплавленных сред. Лучшие результаты в отношении выхода, хорошей выплавки слитка и чистоты металлов получены при восстановлении галогенидов кальцием. Этим способом можно получить все лантаноиды, за исключением самария, европия и иттербия, восстановление которых протекает только до низших галогенидов. Поэтому для получения этих трех лантаноидов разработан способ восстановления их окислов лантаном с одновременной вакуумной их возгонкой. Восстановление оксидов РЗМ с одновременной дистилляцией металлов Самарий, европий и иттербий не удается получить восстановлением их хлоридов или фторидов кальцием. Восстановление протекает только до образования дигалогенидов. Для получения этих металлов разработан способ восстановления оксидов лантаном металлическим в вакууме с одновременной дистилляцией образующихся металлов, которые имеют более высокое давление пара, чем лантан. Рафинирование РЗМ можно осуществить дистилляцией в вакууме. Этот метод эффективен для очистки тугоплавких металлов иттриевой группы и самого иттрия. 1.3.4 Тугоплавкие металлы 1.3.4.1 Ванадий относится к рассеянным элементам и в природе в свободном виде не встречается. Содержание ванадия в земной коре - 9,0·10 % по массе. Наиболее высокое среднее содержание ванадия в магматических породах отмечается в габбро и базальтах (230-290 г/т). В осадочных породах значительное накопление ванадия происходит в биолитах (асфальтитах, углях, битуминозных фосфатах), битуминозных сланцах, бокситах, а также в оолитовых и кремнистых железных рудах. Близость ионных радиусов ванадия и широко распространенных в магматических породах железа и титана приводит к тому, что ванадий в гипогенных процессах целиком находится в рассеянном состоянии и не образует собственных минералов. Его носителями являются многочисленные минералы титана (титаномагнетит, сфен, рутил, ильменит), слюды, пироксены и гранаты, обладающие повышенной изоморфной емкостью по отношению к ванадию. Важнейшие минералы: патронит , ванадинит и некоторые другие. Основной источник получения ванадия - железные руды, содержащие ванадий как примесь. Известны месторождения в Перу, США, ЮАР, Финляндии, Австралии, Армении, России, Турции, Англии [12]. В России основные учтенные запасы ванадия сосредоточены в низкотитанистых титаномагнетитовых рудах магматических месторождений (Гусевогорское, Первоуральское, Волковское). Качканарский горно-обогатительный комбинат (ЕВРАЗ КГОК) входит в пятерку крупнейших горнорудных предприятий страны, более того, это единственный производитель ванадийсодержащей железной руды в России. Комбинат разрабатывает Гусевогорское месторождение титаномагнетитовых железных руд, содержащих примеси ванадия. Из бедных титаномагнетитовых руд получают высококачественные железованадиевые концентраты для агломерации и окомкования с массовой долей железа 60 и 63%
