Repository: Arxemag/HtmlToDocx

File: HtmlToDocx/Норма/ИТС 24-2020 Производство редких и редкоземельных металлов.json (part 5 of 17)
{
необходимостью строительства на месторождении обогатительной фабрики и вызванной этим корректировкой календарного плана добычных работ. Согласно обновленной документации, месторождение будет отрабатываться в два этапа продолжительностью 20 и 23 года соответственно. Реализация первого этапа начнется во втором полугодии 2021 г. со строительства ГОКа, который будет введен в эксплуатацию в 2024 г., а в 2025 г. выйдет на полную мощность. Наиболее вероятным российским получателем концентратов предприятия будет АО \"Кировградский завод твердых сплавов\". Технический проект отработки Кти-Тебердинского месторождения должен быть подготовлен и утвержден до конца 2020 г., а ввод объекта в эксплуатацию должен состояться до конца 2024 г. По данным ТЭО постоянных разведочных кондиций, подготовленного еще в советский период, Кти-Тебердинское месторождение пригодно для отработки штольневыми горизонтами; на его базе в течение 25 лет может функционировать предприятие производительностью 4 тыс.т вольфрамового концентрата в год. Лицензия на право пользования недрами Тырныаузского месторождения выдана в апреле 2018 г. Проект отработки объекта должен быть подготовлен не позднее апреля 2022 г., а ввод его в эксплуатацию - не позднее апреля 2026 г. Согласно ТЭО постоянных разведочных кондиций, подготовленному в 2016 г., месторождение будет отрабатываться подземным способом. Производственная мощность предприятия составит 10,2 тыс.т промежуточного молибдено-шеелитового концентрата; попутно будут производиться молибденовый концентрат и медный продукт. Расчетный срок жизни предприятия превышает 30 лет. Если все подготавливаемые к эксплуатации объекты будут своевременно введены в эксплуатацию, то уже во второй половине 2020-х гг. в России добыча вольфрама из недр увеличится более чем вдвое. При этом расширится география отрасли - после длительного перерыва крупным центром добычи вольфрама станет Северный Кавказ. Товарная продукция новых предприятий (вольфрамовые концентраты и паравольфрамат аммония) будут направляться как на внутренний рынок, так и на экспорт. Главным препятствием на пути успешной реализации всех вольфрамовых проектов является неустойчивость цен на вольфрам, которая плохо поддается прогнозированию. Кроме того, освоение месторождений Северо-Кавказского региона может столкнуться с осложнениями, связанными с экологическим фактором. Освоенность российской сырьевой базы вольфрама находится на сравнительно низком уровне. В разработку вовлечено всего 5,4% запасов металла. После лицензирования Тырныаузского месторождения в апреле 2018 г. доля запасов в подготавливаемых к освоению и разведываемых объектах выросла до 63%. В нераспределенном фонде недр осталось только 32% запасов. Более половины запасов, не переданных в освоение, заключено в рудах, содержащих вольфрам в качестве попутного компонента. Среди месторождений существенно вольфрамовых руд преобладают мелкие (с запасами менее 30 тыс.т ); исключение составляет крупное Агылкинское месторождение богатых шеелитовых руд. По состоянию на 01 января 2019 г. в России действовали 25 лицензий на право пользования недрами: 14 на разведку и добычу вольфрама (в том числе три - в качестве попутного компонента), девять совмещенных - на геологическое изучение, разведку и добычу (из них четыре на благородные с попутным вольфрамом), и две на геологическое изучение с целью поисков и оценки (выданы по заявительному принципу. Суммарный прирост запасов категорий A+B+C1 за счет разведки, переоценки, а также изменения технических границ в 2018 г. составил около 1,4 тыс.т , в основном за счет эксплуатационной разведки на месторождениях Приморского края. Это компенсировало их убыль при погашении только на 43%. Кроме того, в результате завершенной в 2018 г. переоценки оловянной россыпи руч. Тирехтях в Республике Саха (Якутия) был получен прирост запасов категории С2 в количестве 0,3 тыс.т . Прирост запасов в 2017 г. составил 3,57 тыс.т , что примерно соответствовало их убыли при добыче. Основная часть (3,3 тыс.т , в т.ч. изменение технических границ - 1,9 тыс.т ) была получена на разрабатываемом месторождении Восток-2 в Приморском крае (АО \"Приморский ГОК\"). В целом в результате добычи и потерь при добыче, разведки, переоценки и изменения технических границ запасы вольфрама категорий A+B+C1 Российской Федерации в 2018 г. сократились на 1,7 тыс.т, категорий C2 - на 1 тыс.т. В 2017 г. запасы вольфрама категорий A+B+C1 остались практически без изменений, категории C2 сократились на 1,35 тыс.т . Таким образом, несмотря на то, что российская сырьевая база вольфрама является одной из крупнейших в мире, ее использование находится на низком уровне. Ввод в эксплуатацию новых месторождений позволит России не только компенсировать выбывающие в Приморском крае мощности по добыче вольфрамовых руд, но и нарастить их более чем в два раза, тем самым повысив уровень обеспеченности внутренних потребителей отечественным сырьем. Однако, учитывая отдаленность ввода в эксплуатацию основных подготавливаемых к освоению месторождений (Скрытого, Кти-Тебердинского и Тырныаузского), высоки риски переноса сроков реализации проектов или полного отказа от них при наступлении неблагоприятных рыночных условий. В этом случае добыча вольфрама в стране к середине 2020-х гг. упадет в два раза относительно текущего уровня. Практически полное истощение сырьевой базы действующих предприятий Приморского края и отсутствие в регионе резервных объектов, привлекательных для освоения, но находящихся в нераспределенном фонде недр, делает актуальным постановку здесь геологоразведочных работ, нацеленных на создание условий для устойчивого развития ключевого для вольфрамовой отрасли России региона. Важной задачей является создание и внедрение современных и эффективных технологических решений обогащения руд и разработки имеющихся месторождений, а также поиски пригодных для эффективной отработки объектов в уже освоенных районах. 1.3.4.7 Молибден. Содержание в земной коре - 1,1·10 %. Российская Федерация располагает значительной сырьевой базой молибдена: запасы металла, учитываемые Государственным балансом запасов, превышают 2,1 млн т. В число крупных продуцентов металла Россия не входит, обеспечивая лишь около 1% мирового производства. Наиболее развита его добыча в КНР, Чили, США и Перу, на долю которых приходится 88% производства металла в мире. Российская сырьевая база молибдена отличается высокой степенью концентрации: более 70% запасов металла заключено в месторождениях, локализованных на юге Сибири, прежде всего - в Забайкальском крае, а также в республиках Хакасия и Бурятия. На юге Забайкальского края, в пределах Монголо-Охотской металлогенической провинции расположено уникальное по масштабу запасов Бугдаинское месторождение штокверкового (молибден-порфирового) типа, заключающее почти 600 тыс.т молибдена или 28% запасов страны. Руды его характеризуются рядовым качеством (0,08% Mo) и, помимо молибдена, содержат золото, серебро и свинец. Месторождение имеет некоторые перспективы прироста запасов - прогнозные ресурсы категории на одном из его участков оценены в 10 тыс.т. На севере края находится среднее по масштабу Жирекенское месторождение того же типа, но с богатыми рудами (0,105% Mo). Месторождение приурочено к Байкало-Витимской металлогенической провинции, на продолжении которой, в недрах Республики Бурятия разведаны еще три объекта штокверкового собственно молибденового типа: крупные Орекитканское и Мало-Ойногорское, а также среднее Жарчихинское. Качество руд Орекитканского и Жарчихинского месторождений сравнительно высокое, в среднем 0,099% и 0,086% Mo соответственно. Руды Мало-Ойногорского месторождения значительно беднее (0,051% Mo), но в качестве попутного компонента содержат вольфрам. Прогнозные ресурсы, локализованные в пределах республики, относятся к наименее достоверной категории . В Республике Хакасия, в пределах Алтае-Саянской металлогенической провинции, расположены штокверковые месторождения Сорское и Агаскырское, суммарно заключающие 12% запасов молибдена страны, с рудами среднего качества (0,06% и 0,05% Mo соответственно). В республике также разведано Ипчульское место рождение штокверковых собственно молибденовых руд сопоставимого качества (0,061% Mo), запасы которого в количестве 144,5 тыс.т отнесены к забалансовым. Алтае-Саянская провинция обладает значительными перспективами наращивания сырьевой базы молибдена: на территории Красноярского края в ее пределах расположено Джетское рудопроявление с прогнозными ресурсами , оцененными в 150,9 тыс.т молибдена. В Курганской области разведано новое Коклановское штокверковое собственно молибденовое месторождение, запасы которого превышают 155 тыс.т при среднем содержании молибдена в рудах 0,082%; подсчитаны также запасы попутного вольфрама. Возможности прироста запасов металла в регионе не определены. В Республике Тыва разведано молибден-медно-порфировое Ак-Сугское месторождение, заключающее 78 тыс.т металла со средним содержанием в руде 0,015% Mo . Запасы молибдена категории P1 в количестве 150,9 тыс.т, локализованы на Джетском штокверковом рудопроявлении в Красноярском крае. _______________ Спорыхина Л.В., Акимова А.В., Данилин М.В. Состояние минерально-сырьевой базы цветных металлов (олово, вольфрам, молибден, сурьма и алюминиевое сырье) // Минеральные ресурсы России. 2017. N 4. с.19-24. В Свердловской области, в пределах Уральской металлогенической провинции, расположено среднемасштабное Южно-Шамейское месторождение штокверковых руд среднего качества (0,07% Mo). Запасы объекта составляют немногим более 60 тыс.т молибдена, однако на его флангах локализованы прогнозные ресурсы в количестве 40 тыс.т, а в расположенном неподалеку рудопроявлении Партизанское - еще 20 тыс.т. В Республике Карелия (Карело-Кольская металлогеническая провинция) разведано штокверковое месторождение Лобаш, заключающее около 6% запасов молибдена страны (128,6 тыс.т). Месторождение характеризуется средним качеством руд (0,069% Mo). В республике локализованы прогнозные ресурсы только категории . На территории Кабардино-Балкарской Республики (Северо-Кавказская металлогеническая провинция) находятся скарновые месторождения вольфрама с попутным молибденом: Тырныаузское (0,077% Mo) и Гитче-Тырныауз (0,065% Mo). Суммарные запасы молибдена в рудах двух объектов республики составляют всего 62,5 тыс.т. Прогнозные ресурсы молибдена в республике не оценены. Незначительный прирост запасов получен также на разрабатываемых месторождениях Михеевское в Челябинской области (584 т) и Сорское в Республике Хакасия (388 т). В результате переоценки значительно сократились оставшиеся в недрах после отработки запасы Тырныаузского месторождения в Кабардино-Балкарской Республике: запасы категорий уменьшились на 94,3 тыс.т (72,5%), составив 35,8 тыс.т, категории - на 12,8 тыс.т (94%), до 0,8 тыс.т; при этом его забалансовые запасы увеличились в 200 раз, до 101,6 тыс.т. Производство молибденовых концентратов и ферромолибдена, содержащего более 65% Mo, в России ведется на обогатительных фабриках и металлургических предприятиях, входящих в структуру компаний ООО \"Сорский ферромолибденовый завод\" и ООО \"Жирекенский ферромолибденовый завод\". Еще одним крупным производителем ферромолибдена в стране является ЗАО \"Камышинский литейно-ферросплавный завод\" в Волгоградской области, годовой мощностью 1500 т продукта. Собственной сырьевой базы предприятие не имеет и работает на импортных концентратах. Предприятие выпускает ферромолибден с содержанием молибдена 62%. Для обеспечения мощностей отечественных предприятий по производству ферромолибдена, не имеющих собственной сырьевой базы, страна ежегодно закупает молибденовые концентраты. Основная часть товара закуплена в Чили (69%), значимыми поставщиками являлись также Нидерланды и Монголия (по 6%). В 2017 г. объем импорта молибденовых концентратов вырос более чем в полтора раза - до 3822 т. Видимое внутреннее потребление молибденовых концентратов в России в 2016 г. и 2017 г. оценивается примерно в 10 тыс.т. Российский экспорт ферромолибдена в 2016 г. превысил 5550 т; продукция была в основном направлена в Нидерланды. По данным ООН, Российский экспорт ферромолибдена вследствие сокращения производства ферромолибдена в стране в 2017 г. составил всего 4432 т. Импорт ферромолибдена, который в 2016 г. составил всего 88 т, в 2017 г. увеличился до 504 т. Главным поставщиком ферромолибдена в 2017 г. являлась Армения. Видимое потребление ферромолибдена в стране в 2016 г. оценивается в 1300 т, в 2017 г. - примерно в 800 т. По данным агентства DISCOVERY Research Group: Объем рынка ферромолибдена в России составил в 2017 г. - 33804 $ тыс. в стоимостном выражении и 3605 тонн - в натуральном. Объем рынка ферромолибдена в 2017 г. в стоимостном выражении вырос на 21%. Производство ферромолибдена увеличилось на 4,9%, импорт вырос в 3,8 раза. Экспорт снизился на 1,5%. Стоит заметить, что рынок ферромолибдена в большей мере определяется объемами внутреннего производства и экспорта. К основным производителям ферромолибдена из собственных концентратов относятся: ОАО \"Челябинский электрометаллургический комбинат\" и ООО \"Сорский ферромолибденовый завод\". Импортные концентраты перерабатываются на таких предприятиях, как ООО \"Рязанский завод ферросплавов и лигатур\", ЗАО \"ПО Зубцовский машиностроительный завод\", ООО \"Молирен\" и ООО \"Предприятие \"Кристалл\"\". Резкий спад производства ферромолибдена произошел в связи с приостановкой производства ферромолибдена на заводе ЗАО \"Камышинский литейно-ферросплавный завод\" в Волгоградской области, который перерабатывал импортные концентраты. Ключевыми игроками на рынке ферромолибдена в России в натуральном выражении являются такие отечественные производители, как Сорский ферромолибденовый завод (56,2% рынка), Камышинский литейно-ферросплавный завод (25,5%) и Нижневолжский ферросплавный завод (19,5%). Объем внутреннего производства ферромолибдена по оценке DISCOVERY Research Group в натуральном выражении в 2017 г. составил 8251 тонну, что на 11,7% больше объема 2016 г. Наибольший объем производства ферромолибдена в натуральном выражении в России в 2017 г. приходился на Республику Хакасию - 5627 тонн. Вторым по объему выпуска регионом в 2017 г. стала Волгоградская область - 2341 тонна. Третье место занимала Московская область - 241 тонна. В натуральном выражении объем импорта ферромолибдена в Россию в 2017 г. составил 67,2 тонны. Что касается экспорта, то его объем в 2017 г. составил 4713,5 тонны. По состоянию на 01 января 2019 г. освоенность сырьевой базы молибдена находится на сравнительно высоком уровне, хотя наблюдается дисбаланс между запасами, вовлеченными в разработку, и запасами подготавливаемых к освоению и разведываемых месторождений: на долю первых приходилось около 8% запасов, на долю вторых - почти 62%. В нераспределенном фонде недр по состоянию на 01 января 2019 г. находится около 30% запасов молибдена. Подавляющая часть запасов, не переданных в освоение, заключена в рудах, содержащих молибден в качестве основного компонента; руды этих объектов по качеству соответствуют рудам объектов распределенного фонда. В 2018 г. прирост запасов молибдена категорий A+B+C1 был получен за счет доразведки месторождений Песчанка в Чукотском АО и Южно-Шамейское в Свердловской области. Доразведка этих двух объектов также привела к существенному изменению запасов категории C2. Суммарный прирост запасов молибдена категорий A+B+C1 за счет разведки, переоценки, а также изменения технических границ в 2018 г. составил 164,3 тыс.т, что в десятки раз компенсировало их убыль при добыче. В 2017 г., напротив, прирост составил не более 1,3 тыс.т, что оказалось в 3,5 раза меньше их убыли при добыче. В целом в результате добычи и потерь при добыче, разведки, переоценки и изменения технических границ запасы молибдена категорий A+B+C1 увеличились на 88,2 тыс.т, запасы категории C2 сократились на 13,7 тыс.т. За 2017 г. изменения были незначительные: запасы молибдена категорий A+B+C1 сократились на 3 тыс.т, категории C2 увеличились на 0,2 тыс.т. Основные запасы молибдена распределились следующим образом: запасы категории P1 - 233,7 тыс.т, P2 - 858,4 тыс.т, P3 - 2460 тыс.т, A+B+C1 - 1409 тыс.т, C2 - 726,9 тыс.т [доклад Минприроды 2016-2017 гг.]. По предварительным подсчетам, при существующем темпе добычи молибденовая отрасль обеспечена на 40 лет [5] . Потенциал наращивания запасов молибдена в стране значителен, но большая часть прогнозируемых ресурсов относится к наименее изученной категории P3. Россия располагает достаточно мощной сырьевой базой молибдена. Однако из-за преобладания в ее составе месторождений собственно молибденовых руд она в условиях современного рынка мало востребована. Хотя доля запасов, находящихся в распределенном фонде недр, значительна, реальные перспективы вовлечения в эксплуатацию есть только у запасов попутного молибдена, заключенных в медно-порфировых объектах. Но на сегодняшний день их доля в структуре запасов невелика. При этом и перспективы прироста таких запасов молибдена минимальны - прогнозные ресурсы категории Р1 по данному геолого-промышленному типу составляют всего 12,8 тыс.т (5,5% апробированных ресурсов данной категории), категории P2 - 193 тыс.т (22,5%); они сосредоточены в пределах всего одного объекта - рудного поля Бадис в Республике Саха (Якутия). Отечественная сырьевая база молибдена сформирована месторождениями, сопоставимыми с зарубежными по качеству руд и масштабам оруденения, которые в большинстве своем находятся в районах с развитой инфраструктурой и в целом являются инвестиционно привлекательными. Однако перспективы их освоения напрямую зависят от ситуации на мировом рынке молибдена. Падение цен спровоцировало сворачивание работ по освоению собственно молибденовых месторождений и, частично, по производству металла. Осенью 2013 г. остановлена работа Жирекенского ГОКа, в период с конца 2014 г. по 2016 г. приостановлены либо прекращены работы по подготовке к эксплуатации всех осваиваемых отечественных собственно молибденовых месторождений: Бугдаинского, Орекитканского, Жарчихинского и Агаскырского. При этом страна осуществляет импорт молибденовых концентратов, необходимых производителям ферромолибдена, не имеющим собственной сырьевой базы. В этой связи в качестве потенциального источника молибдена можно рассматривать молибден-медно-порфировые месторождения; именно такие объекты являются важнейшим поставщиком металла за рубежом. Таким образом, использованию российской сырьевой базы молибдена препятствует доминирование в ее структуре собственно молибденовых месторождений, освоение которых высокочувствительно к уровню мировых цен на металл. При сохранении тенденции улучшения мировой конъюнктуры и роста внутреннего спроса возможна реализация действующих проектов освоения таких месторождений. В случае ухудшения рыночных условий обеспечение собственных металлургических мощностей по производству молибдена сырьем возможно за счет вовлечения в освоение медно-порфировых объектов с попутным металлом 1.3.5 Щелочноземельные металлы 1.3.5.1 Магний. Хотя магний и принадлежит к группе редких металлов, его нельзя назвать таковым в действительности, поскольку объемы продаж магния в мире изменяются тысячами тонн. Стран поставщиков на мировом рынке магния также достаточно много. Среди крупных стран поставщиков выделяются Нидерланды, США, Израиль, Германия, Австрия, Канада, Великобритания, Словения, Турция и множество других стран. Также крупным поставщиком магния на мировой рынок является Китай. Среди компаний покупателей магния на мировом рынке тоже много стран. Среди таких стран выделяются Нидерланды, США, Канада, Германия, Япония, Индия, Мексика, Румыния, Республика Корея и множество других стран. Среди всех стран выделяется Канада, как один из крупных покупателей. В 1 квартале 2020 года страна снизила объемы импорта на 22,7% до 44 млн долл. и в натуральном выражении - на 21,8% до 16 тыс.т. Стоит отметить, что кварталом ранее ситуация на рынке магния была несколько другой. Объем поставок магния в Канаду увеличился на 14,1% в денежном выражении и на 26,9% в натуральном выражении. В 1 квартале 2020 года Китай увеличил выручку от продаж магния и продукции на мировом рынке магния на 5,6% до 295 млн долл. При этом в натуральном выражении объем продаж магния увеличился на 9,5% до 456 тыс.т. Увеличение продаж магния Китай практикует не первый квартал подряд. Так, в 4 квартале 2019 года объем продаж Китаем на мировом рынке магния увеличился на 2,9%. С виду цены на рынке магния в 1 квартале 2020 года остались на том же уровне, что и были в 4 квартале 2019 года. Китай снизил цены всего на 1,2% до 2,4 долл./кг, в то время как Канада снизила цену магния всего на 1,1% до 2,7%. При этом в 4 квартале 2019 года цены на магний по обоим странам также снизились. На 5,1% снизил цены Китай и на 10,1% снизила цены Канада. Основными отечественными производителями металла являются: - ОАО \"Соликамский магниевый завод\"; - ОАО \"ВСМПО-Ависма\". В 2019 СМЗ отгрузил потребителям 15336 т магния и сплавов, на - 417 т или на - 2,6% меньше 15753 т в 2018 г. Потребителям в РФ было поставлено 12261 т, на - 1180 т или 8,8% меньше 13441 т в 2018. В страны ЕАЭС было экспортировано 384 т, на - 34 т или - 8,1% меньше 418 т в 2018. Экспорт за пределы ЕАЭС составил 2692 т магния и сплавов, на +798 т или в 1,42 раза больше 1894 т в 2018. По данным из различным источников, производство первичного товарного магния в мире в 2018 составило 935 тыс.т, падение на - 226 тыс.т или 19,5% по сравнению с 1161 тыс.т в 2017. Исходя из этой оценки, доля Соликамского МЗ в общемировом производстве первичного товарного магния составила 1,7% и ~65-70% в РФ и странах ЕАЭС. Объем производства магния в Китае сократился с 1022 тыс.т в 2017 до оценочных 800 тыс.т в 2018 (-222 тыс.т или 21,7%). Также, в результате убытков из-за роста цен на газ в начале 2018 был закрыт недавно (2015 г.) построенный завод компании ESAN в Турции мощностью 15 тыс.т. В остальных странах объем производства практически не изменился. В октябре 2018 года производитель магния в США, US Magnesium, поддержанный производителями магниевых сплавов, порошков и гранул, подал заявление на введение 172% антидемпинговой и компенсационной пошлин на магний из Израиля. Комиссия по международной торговле США признала ущерб от импорта магния из Израиля магниевой промышленности США и инициировала процесс для определения мер по устранению ущерба. Завершение процесса ожидается в конце 2018 - начале 2019 гг. Среднегодовой темп роста потребления магния прогнозируется темпами +5.8% в год в период 2016-2026 гг. Драйверы - рост потребления алюминиевого проката и изделий из магниевых сплавов в транспорте. По имеющимся данным на конец 2018, суммарные установленные мощности по производству магния превышали 1855 тыс.т в год. Магний широко используется для получения некоторых металлов методом восстановления (ванадий, цирконий, титан, бериллий, хром и т.д.); для придания стали и чугуну лучших механических характеристик, для очистки алюминия. В чистом виде входит в состав многих полупроводников. 1.3.5.2 Кальций - пятый по распространенности элемент в земной коре (более 3%), образует множество пород, в основе многих из которых - карбонат кальция. Некоторые из этих пород имеют органическое происхождение (ракушечник), показывающее важную роль кальция в живой природе. Природный кальций - смесь 6 изотопов с массовыми числами от 40 до 48, причем на 40Ca приходится 97% общего количества. Ядерными реакциями получены и другие изотопы кальция, например, радиоактивный 45Ca. Для получения простого вещества кальция используется электролиз расплавов его солей или алюмотермия: . Химические свойства: Кальций не столь активен, как щелочные металлы, тем не менее его приходится хранить под слоем минерального масла или в плотно запаянных металлических барабанах. Уже при обычной температуре он реагирует с кислородом и азотом воздуха, а также с водяными парами. При нагревании сгорает на воздухе красно-оранжевым пламенем, образуя оксид с примесью нитридов. Подобно магнию, кальций продолжает гореть в атмосфере углекислого газа. При нагревании реагирует с другими неметаллами, образуя не всегда очевидные по составу соединения, например: или (а также СаР или ). Во всех своих соединениях кальций имеет степень окисления +2. Важнейшие соединения: Оксид кальция СаО (негашёная известь) - вещество белого цвета, щелочной оксид, энергично реагирует с водой (гасится) переходя в гидроксид. Получают термическим разложением карбоната кальция. Гидроксид кальция (гашёная известь) - белый порошок, мало растворим в воде (0,16 г/100 г), сильная щелочь. Раствор (известковая вода) используется для обнаружения углекислого газа. Карбонат кальция - основа большинства природных минералов кальция (мел, мрамор, известняк, ракушечник, кальцит, исландский шпат). В чистом виде вещество белого цвета или бесцв. Кристаллы. При нагревании (900-1000°С) разлагается, образуя оксид кальция. Нерастворим, реагирует с кислотами, способен растворяться в воде, насыщенной углекислым газом, переходя в гидрокарбонат: . Обратный процесс приводит к появлению отложений карбоната кальция, в частности, таких образований, как сталактиты и сталагмиты. Встречается в природе также в составе доломита . Сульфат кальция - вещество белого цвета, в природе (гипс, селенит). Последний при осторожном нагревании (180°С) переходит в (жжёный гипс, алебастр) - белый порошок, при замешивании с водой снова образующий в виде твердого, достаточно прочного материала. Мало растворим в воде, в избытке серной кислоты способен растворяться, образуя гидросульфат. Фосфат кальция (фосфорит), нерастворим, под действием сильных кислот переходит в более растворимые гидро- и дигидрофосфаты кальция. Исходное сырье для получения фосфора, фосфорной кислоты, фосфорных удобрений. Фосфаты кальция входят также в состав апатитов, природных соединений с примерной формулой , где Y=F, CI, или OH, соответственно фтор-, хлор-, или гидроксиапатит. Наряду с фосфоритом апатиты входят в состав костного скелета многих живых организмов, в т.ч. и человека. Фторид кальция (природн.: флюорит, плавиковый шпат) - нерастворимое вещество белого цвета. Природные минералы имеют разнообразные окраски, обусловленные примесями. Светится в темноте при нагревании и при УФ-облучении. Увеличивает текучесть (плавкость) шлаков при получении металлов, чем обусловлено его применение в качестве флюса. Хлорид кальция - бесцв. крист. в-во хорошо растворимое в воде. Образует кристаллогидрат . Безводный (плавленый) хлорид кальция - хороший осушитель. Нитрат кальция (кальциевая селитра) - бесцв. крист. в-во хорошо растворимое в воде. Составная часть пиротехнических составов, придающее пламени красно-оранжевый цвет. Карбид кальция - реагирует с водой, кислотами образуя ацетилен, например: . Применение: Главное применение металлического кальция - это использование его как восстановителя при получении металлов, особенно никеля, меди и нержавеющей стали. Кальций и его гидрид используются также для получения трудно восстанавливаемых металлов, таких, как хром, торий и уран. Сплавы кальция со свинцом применяются в некоторых видах аккумуляторных батарей и при производстве подшипников. Кальциевые гранулы используются также для удаления следов воздуха из электровакуумных приборов. Чистый металлический кальций широко применяется в металлотермии при получении редкоземельных элементов. Кальций широко применяется в металлургии для раскисления стали наряду с алюминием или в сочетании с ним. Внепечная обработка кальцийсодержащими проволоками занимает ведущее положение в связи с многофакторностью влияния кальция на физико-химическое состояние расплава, макро- и микроструктуры металла, качество и свойства металлопродукции и является неотъемлемой частью технологии производства стали. В современной металлургии для ввода в расплав кальция используется инжекционная проволока, представляющая из себя кальций (иногда силикокальций или алюмокальций) в виде порошка или прессованного металла в стальной оболочке. Наряду с раскислением (удалением растворенного в стали кислорода) использование кальция позволяет получить благоприятные по природе, составу и форме неметаллические включения, не разрушающиеся в ходе дальнейших технологических операций. Изотоп 48Са - один из эффективных и употребительных материалов для производства сверхтяжёлых элементов и открытия новых элементов таблицы Менделеева. Это связано с тем, что кальций-48 является дважды магическим ядром, поэтому его устойчивость позволяет ему быть достаточно нейтроноизбыточным для лёгкого ядра; при синтезе сверхтяжёлых ядер необходим избыток нейтронов. В цветной металлургии известняк и известь используются в качестве флюса и технологического сырья. При производстве глинозема из нефелинов или бокситов методом спекания роль известняка (мела) сводится к разрыву химических связей в руде между , и и последующей карбонизации алюминатного раствора. В зависимости от сорта (их четыре) в известняках должно быть CaO не менее 52-53%, MgO не более 1,0-1,5%, не более 2,0-3,0%, - 0,8-1,0%. На медеплавильных предприятиях известняк - это флюс при плавке руды, а известь - основа для получения известкового молока, применяемого при флотации. Известняки и известь используют также при выплавке и обогащении никелевых (окисленных), свинцовых, сурьмяных и оловянных руд, при рафинировании цветных металлов и цианировании золота и серебра. Чистые известняки требуются для получения термическим способом металлического кальция, который используется в производстве различных сплавов и как восстановитель при изготовлении высококачественных тугоплавких металлов. В производстве металлического магния из рассолов соляных озер известняки применяются для приготовления известкового молока, используемого для получения гидроксида магния, который после прокаливания и получения MgO хлорируется, а безводный хлористый магний подвергается электролизу. В цветной металлургии применяется и доломит как огнеупорный материал и как сырье для получения металлического магния в результате восстановления магния ферросилицием. На протяжении последних трех лет в России наблюдается подъем производства фосфатов и алюмофосфатов кальция. В 2019 году в России было произведено 5362,0 тыс.т фосфатов и алюмофосфатов кальция, что на 2,7% больше объема производства предыдущего года. Производство фосфатов и алюмофосфатов кальция в июне 2020 года увеличилось на 6,8% к уровню июня прошлого года и составило 458,0 тыс.т. Лидером производства фосфатов и алюмофосфатов кальция в (тыс.т) от общего произведенного объема за 2019 год стал Северо-Западный федеральный округ с долей около 100,0%. АО \"Чепецкий механический завод\" (АО \"ЧМЗ\") - один из крупнейших мировых производителей кальция и единственный в России и Европе. Поэтапное расширение производственных мощностей позволило увеличить номенклатуру кальциевой продукции предприятия, усовершенствовать технологию, повысить безотходность и безопасность производства. Кальций также нашел очень широкое применение в черной и цветной металлургии. Завод производит металлический кальций в виде слитков, кусков, стружки, крупки и гранул. На предприятии разработаны технологии получения сплавов кальция с магнием, алюминием и никелем. Освоено производство кальциевой инжекционной проволоки. Практически вся кальциевая продукция предприятия экспортируется в ведущие страны мира и неизменно получает высокую оценку зарубежных партнеров. Соответствие свойств кальциевой продукции требованиям заказчика обеспечивается действующей на предприятии системой качества. Металлический кальций применяется как: - восстановитель из окислов или других химических соединений различных цветных, редких и тугоплавких металлов; - легирующий элемент при производстве сплавов цветных металлов; - раскислитель, связывающий одновременно углерод, серу, фосфор, азот при производстве высококачественных сталей и сплавов цветных металлов; - разделитель аргона и азота при производстве этих газов; - очиститель нефти и газа в нефтегазовой промышленности; - в качестве наполнителя для инжекционных проволок. Открытое акционерное общество \"Машиностроительный завод\" входит в число крупнейших мировых производителей и поставщиков особо чистого кальция - металла, широко используемого в сталелитейной промышленности в качестве легирующей добавки и раскислителя при выплавке высококачественных сталей, а также в других отраслях - цветной металлургии, фармацевтической промышленности, производстве аккумуляторных батарей и ряде других. Производство кальция осуществляется по электролизно-дистилляционной схеме, позволяющей получать металл высокой чистоты без дополнительной очистки. На сегодняшний день ежегодное производство дистиллированного кальция составляет свыше 2000 тонн различной номенклатуры: гранулы, слитки, стружка, крупка и фольга. Основная часть - 94% выпущенного кальция - экспортируется, поставки осуществляются в страны Северной и Центральной Европы, Юго-Восточной Азии, Канады и Америки. 1.4 Основные проблемы производства редких и редкоземельных металлов В период технической модернизации действующих, и, тем более, в период создания новых производств РЗМ, следует оценить возможности организации малых-средних горно-технологических производств на базе доступных месторождений Кольского региона, представленных наиболее востребованными иттриевоземельными рудами. К сожалению, в последние десятилетия месторождения с ведущей иттриевоземельной рудной специализацией не привлекают внимание геологоразведочных организаций и тем более каких-либо инвесторов, как государственных, так и частных. Однако в свое время научными специалистами КНЦ РАН были проведены исследования, которые в разное время обусловили проведение на них рекомендованных производственных работ, результаты которых по разным причинам остались нереализованными. Следует иметь в виду, что подобные небольшие, но богатые РЗМ объекты могут быть выделены в других районах Кольского и Карельского регионов, а также на Урале, на юге Сибири и в Приморском крае. За рубежом такие месторождения служат объектами добычи редкоземельных и сопутствующих редкометальных минералов ручной рудоразборкой. Среди техногенных ресурсов РЗМ следует выделить Куларское россыпное месторождение, отработанное на золото и представленное песками с нерадиоактивным монацитом (куларитом). Это месторождение в настоящее время служит объектом доизучения и оценки ОАО \"Уранцветмет\" на РЗМ иттриевоземельной группы с остаточным золотом. Единственным источником минеральной циркониевой продукции с сопутствующим гафнием в нашей стране в настоящее время является ОАО \"Ковдорский ГОК\". Однако эта продукция представлена уникальным бадделеитовым концентратом, который нигде в мире, кроме Ковдора, не выпускается. В результате изучения коренных апатит-магнетитовых руд, содержащих бадделеит, и хвостов их обогащения, установлена и реализована возможность извлечения из этих \"отходов\" ковдорского производства апатита и бадделеита. Согласно исследованиям в бадделеитах Ковдора, кроме естественных радионуклидов, выявлено стабильно высокое и практически интересное содержание гафния (13-15 кг/т) как изоморфного спутника циркония, а также скандия (200 г/т), оксидов тантала (1-1,5 кг/т) и ниобия (1,8-4,7 кг/т), суммы оксидов редких земель (130-150 г/т). Таким образом, содержание указанных редких металлов определяет повышенную извлекаемую ценность ковдорского бадделеита, что ориентирует на увеличение стоимости товарных бадделеитовых концентратов как комплексного, высоколиквидного редкометального продукта. К сожалению, эксплуатация титаново-циркониевых россыпных месторождений с промышленными запасами циркона и содержащегося в нем гафния пока в нашей стране не организована, хотя это сырье крайне необходимо для удовлетворения потребностей в цирконии и гафнии атомной промышленности. В настоящее время очевидна необходимость оперативного изменения сложившейся в России ситуации, прежде всего в отношении лития, бериллия и РЗМ, а также ниобия, циркония (с гафнием) и широкого круга рассеянных редких металлов, без которых развитие ОПК и высокотехнологичных гражданских отраслей промышленности практически невозможно. Организация редкометального импортозамещения имеет свою специфику и поэтому должна проводиться системно , с учетом мировых тенденций, возможностей и перспектив создания, сбалансированных и эффективных производств редких и редкоземельных металлов полного технологического цикла (горная добыча - обогащениие - химиико-металлургические переделы - промышленное использование) с применением взвешенных мер государственной поддержки. Хоть металлургия редких и редкоземельных металлов в основном базируется на общих принципах, но в то же время отличается применением индивидуальных химико-металлургических технологий, обработкой и областями применения полученных металлов. Раздел 2 Процессы производства редких металлов Технологические методы получения всех редких металлов высокой чистоты включают три основные последовательные стадии: разложение рудных концентратов, получение чистых химических соединений (оксидов или солей), выделение металла из его соединения. В большинстве случаев металлургической переработке рудного сырья предшествует его обогащение. На первой стадии из коллективного концентрата отделяют извлекаемый металл от сопутствующих примесей, концентрируя его в растворе, осадке или пыли пирометаллургическим способом (обжигом, сплавлением, дистилляцией) или выщелачиванием растворами кислот, гидроксидов щелочных металлов или солей. На второй стадии выделяют и очищают химическое соединение гидрометаллургическими (осаждением из растворов, кристаллизацией, сорбцией, экстракцией и др.) или пирометаллургическими (дистилляцией или ректификацией) способами. Третья стадия - цементация или электролиз - завершается получением чистых редких металлов (из водных растворов), восстановлением оксидов водородом, оксидом углерода или углеродом при повышенных температурах, а также их восстановлением металлотермическим способом или электролизом расплавленных солей. 2.1 Бериллий Технологии получения соединений бериллия Из черновых бериллиевых концентратов получают оксид и гидроксид бериллия, из которых затем получают фторид или хлорид бериллия - исходные соли для производства металлического бериллия. В промышленной практике преимущественно применяют сульфатный способ переработки концентратов для получения оксида и гидроксида бериллия. Сульфатный способ основан на переводе бериллия вместе с алюминием и железом в сернокислый раствор с оставлением основной массы диоксида кремния в нерастворимом остатке. Поскольку берилл медленно реагирует с концентрированной серной кислотой даже при температуре 200-250°С, проводят подготовительные операции сплавления концентрата с известью или термическое активирование берилла. С известью концентрат плавят в электродуговых печах при температуре 1500-1600°С. Ориентировочно протекающий процесс описывается реакциями: (2.1), (2.2). Расплав гранулируют в воде и гранулы измельчают. Образующиеся в результате плавки соединения хорошо разлагаются концентрированной серной кислотой. При термическом активировании берилла концентрат плавят при температуре 1700°С в дуговой печи с последующим быстрым охлаждением плава (закалкой) грануляцией в холодной проточной воде. Преимущество термического активирования перед плавкой с известью - меньший расход серной кислоты, которую в этом случае не приходится расходовать на взаимодействие с соединениями кальция. Сульфатизация и выщелачивание Для перевода бериллия и других компонентов в сульфаты измельченный гранулированный материал обрабатывают концентрированной серной кислотой при температуре 150-200°С в стальных реакторах. Затем полусухую массу выщелачивают водой при нагревании. В раствор переходят сульфаты бериллия, алюминия, железа, магния. Из очищенного раствора выделяют гидроксид бериллия двумя способами: 1 Прямое осаждение гидроксида бериллия добавлением гидроксида натрия или пропусканием аммиака. При рН 7,5 и нагревании раствора до температуры 95-98°С выделяются хорошо фильтруемые осадки гидроксида бериллия -форма). 2 Гидролитическое разложение бериллата натрия, полученного при
