Repository: Arxemag/HtmlToDocx

File: HtmlToDocx/Норма/ИТС 24-2020 Производство редких и редкоземельных металлов.json (part 9 of 17)
{
проводят следующим образом: на первую (нулевую) ступень вводят исходную смесь компонентов, а на все остальные ступени - промывной раствор. Органическая фаза (экстрагент) последовательно проходит через все ступени. Разделяемые компоненты смеси распределяются по ступеням каскада в соответствии с их величинами коэффициентов распределения. 2. Фронтальный анализ является зеркальным отражением классического полупротивотока. В этом случае разделяемая смесь проходит непрерывно через все ступени каскада и выходит из N-й ступени совместно с органической фазой. Последнюю вводят на нулевую ячейку при заполнении каскада исходным раствором. 3. Рациональный метод разделения. При использовании этого варианта разделяемой смесью РЗЭ заполняют одну группу ячеек, а промывным раствором - вторую группу ячеек. Органическая фаза последовательно протекает через все ячейки каскада. Все компоненты разделяемой смеси будут вымываться в порядке уменьшения величин коэффициентов распределения. При обращении фаз, когда неподвижной остается органическая фаза, а проходящей - водная, порядок вымывания меняется на противоположный: в первую очередь вымываются все хуже экстрагируемые компоненты. Особенность полупротивоточных методов разделения смеси РЗЭ заключается в том, что они практически не отличаются от аналогичных методов разделения ионным обменом или хроматографией. Это позволяет их использовать для получения особо чистых соединений индивидуальных РЗЭ, сколько угодно требуемой чистоты. Противоточный процесс разделения РЗЭ можно проводить тремя способами: - по схеме простого противотока (экстракция одним растворителем); - по схеме полного противотока (экстракция двумя растворителями); - фракционной экстракцией с накоплением среднего компонента или некоторой смеси компонентов в центральной части противоточного каскада. В соответствии с первым методом водная или органическая фаза, содержащая разделяемую смесь РЗЭ, движется противотоком органической фазе (соответственно водной фазе) через ячейки противоточного каскада. При такой организации процесса на одном экстракционном каскаде возможно получение одного чистого компонента и одного концентрата РЗЭ, обогащенного по второму компоненту (компонентам). При использовании метода полного противотока экстракционный каскад разделяют на две части: экстракционную и промывную. Исходный раствор смеси РЗЭ подают в середину полного каскада, промывной раствор - на последнюю ступень промывной части каскада, а органическую фазу на первую ступень экстракционной части каскада. Промывной раствор, прошедший через промывную часть каскада, смешивается с питающим раствором в центральной части всего противоточного каскада. При такой организации потоков возрастает чистота разделяемых компонентов и при содержании только двух компонентов, достигается их полное разделение и получение соединений РЗЭ с заданной степенью чистоты. Разделение с одновременным накоплением среднего компонента позволяет на одном экстракционном противоточном каскаде получать три чистых продукта. Для достижения этих целей коэффициенты распределения в промывной части каскада выбирают такими, чтобы для одного из разделяемых компонентов тройной смеси (например, компонента 2) коэффициент экстракции в экстракционной части каскада был больше 1, а в промывной - меньше 1. Процесс проводят до расчетного уровня накопления, а затем вместо исходного раствора подают промывной раствор и отмывают средний продукт от компонентов 1 и 3. Применение этого метода позволяет в значительной степени сократить число экстракционных разделительных ступеней, снизить потребление экстрагента и улучшить экономические показатели экстракционного производства. Таким образом, экстракционное разделение РЗЭ будет определяться следующими наиболее важными факторами: - селективностью экстракционной системы, включающей как один экстракционный реагент, так и синергетную смесь экстрагентов; - составом водной фазы, включающим прежде всего анионную составляющую водной среды (как правило, хлоридные, роданидные или нитратные среды, в отдельных случаях сульфатная среда); - наличием высаливающих реагентов; - наличием промышленных экстрагентов для подбора селективной экстракционной системы; - методом экстракционного разделения или способом организации экстракционного каскада; - подбором экстракционного оборудования для создания многоступенчатых противоточных (полупротивоточных) каскадов экстракторов (в настоящее время для этих целей используют, как правило, смесители-отстойники ящичного типа различной конструкции или центробежные экстракторы). К перечисленным факторам необходимо добавить мероприятия по эффективному разделению фаз с целью разрушения микроэмульсий и повышения степени очистки и разделения РЗЭ в данной экстракционной системе, а также снижения потерь экстрагента. Важным фактором экономического порядка является стоимость экстрагентов, разбавителей, минеральных кислот, в среде которых проводят разделение, высаливателя. Также необходимо учитывать экологические аспекты жидкостной экстракции. Значительные затраты любого экстракционного передела связаны с мероприятиями по пожарной безопасности, так как практически большинство промышленно применяемых разбавителей пожароопасны. При подборе оборудования для проведения жидкостной экстракции в коррозионно-активных средах необходимо учитывать стоимость материалов, из которых изготовлены экстракторы (в настоящее время это, как правило, полимерные материалы: полипропилен, фторопласт), их устойчивость к коррозионным средам и возможность их использования при повышенных температурах. 2.20.4 Состав исходных концентратов редкоземельных элементов, полученных из различных видов минерального сырья Соединения РЗЭ получают из концентратов, выделенных из минерального сырья. Известно более 100 редкоземельных минералов, образованных оксидами, фосфатами, карбонатами, силикатами, фторидами РЗЭ. В настоящее время промышленное значение имеют только некоторые из РЗЭ минералов. Это прежде всего фосфаты - монацит ( ), ксенотим ( ), фтор-карбонаты - бастнезит ( ), иттросинхизит ( ), сложный оксид - лопарит ( ). Промышленным источником РЗЭ являются также минералы коры выветривания гранитов, в которых РЗЭ в ионной форме адсорбированы на поверхности частиц. Потенциальным промышленным минеральным сырьем, подлежащим переработке для выделения суммы РЗЭ, является гадолинит, содержащий до 50 масс. % суммы оксидов , гагаринит (до 40), иттрофлюорит (до 40), эвдиалит (2), апатит (до 10) и некоторые другие. Для каждого вида минерального сырья различается не только общее содержание суммы РЗЭ, но и состав или содержание каждого индивидуального РЗЭ. При переработке перечисленных видов сырья получают концентраты РЗЭ, причем состав каждого такого концентрата соответствует составу РЗЭ в минералах (при условии количественного выделения РЗЭ). Эти концентраты (как правило, РЗЭ в них находятся в виде оксидов или карбонатов) используют как основное исходное сырье для разделения на промежуточные концентраты или на индивидуальные элементы. Содержание отдельных РЗЭ в исходном концентрате будет определять в значительной степени стратегию разделения и выбор соответствующей экстракционной системы. Вот почему необходимо знание состава концентратов, полученных из различных видов минерального сырья. В таблицах 2.3-2.4 представлены составы РЗК, выделяемых из основных промышленно перерабатываемых руд, добываемых в Российской Федерации, и для сравнения в Китае - основном производителе редкоземельных соединений для промышленного производства изделий из РЗЭ. Эти таблицы составлены на основе литературных источников и могут быть дополнены другими данными, опубликованными в открытой литературе. Необходимо отметить, что первой стадией разделительного процесса является перевод твердых концентратов РЗЭ в раствор подходящей минеральной кислоты. В ряде способов переработки РЗЭ-содержащего минерального сырья извлечение отдельных элементов осуществляют методами осаждения. В результате такой переработки, полученные для дальнейшего экстракционного разделения исходные концентраты РЗЭ, могут изменять свой исходный состав. Таблица 2.3 - Содержание РЗЭ в рудах и минералах России РЗЭ La Ce Pr Nd Sm Eu Gd Tb Dy Ho Er Tm Yb Lu Y Лопарит, Ловозерское месторождение Содержание, % вес. 25 53 6 14 0,9 0,08 0,56 0,37 0,12 0,08 0,016 0,003 0,008 0,002 0,008 Апатит Содержание, % вес. 27,3 42,8 4,9 13,9 2,1 0,7 1,7 0,1 1,0 0,1 0,4 0,01 0,1 0,02 4,9 Красноуфимские монацитовые концентраты, в пересчете на оксиды Содержание, % вес. 24,6 43,0 5,5 20,5 2,0 0,2 1,1 0,7 0,3 0,1 0,3 0,1 0,05 0,1 1,4 Eu - монацит Содержание, % вес. 19,7 45,6 4,7 21,7 3,7 0,88 2,17 - 0,14 0,31 0,16 - 0,5 - 0,38 Гагаринит, Катугинское месторождение Содержание, % вес. 2,6 9,5 1,7 7,9 3,3 0,2 7,1 1,1 9,3 1,4 5,2 1,0 3,8 0,7 45,2 Иттрофлюорит, Катугинское месторождение Содержание, % вес. 4,7 12,1 1,7 6,5 2,6 0,2 4,7 0,4 6,9 0,9 5,2 1,1 5,6 1,2 46,2 Эвдиалит Содержание, % вес. 13,5 29,1 3,1 13,1 4,3 1,6 3,5 0,6 4,2 0,9 2,1 0,3 2,4 0,3 21,0 Таблица 2.4 - Содержание РЗЭ в концентратах минералов Китая Компонент La Ce Pr Nd Sm Eu Gd Tb Dy Ho Er Tm Yb Lu Y Бастнезит из Внутренней Монголии Содержание, % вес. 25,0 49,5 5,0 15,5 1,5 0,2 0,5 <0,1 0,1 <0,1 0,2 Монацит из Гуандунга Содержание, % вес. 21,0 48,0 5,5 16,5 2,5 0,08 1,8 0,26 1,36 3,0 Ионные руды с низким содержанием иттрия (Синву, Пингвин в Гуандуне) Содержание, % вес. 31,1 3,4 8,7 28,1 5,3 0,6 4,5 0,5 1,2 0,8 0,3 0,1 0,5 <0,1 15,4 Ионные руды со средним содержанием иттрия (Синфенг в Цзянси) Содержание, % вес. 26,5 2,4 6,0 20,0 4,0 0,8 4,0 0,6 4,0 0,8 1,8 0,3 1,2 0,1 27,5 Ионные руды с высоким содержанием иттрия (Лонгнан в Цзянси) Содержание, % вес. 1,8 0,2 0,9 3,8 2,8 0,02 5,7 1,2 8,4 1,8 5,1 0,8 4,6 0,6 62,5 2.20.5 Общие схемы разделения редкоземельных элементов из суммарных концентратов Выделенные из минерального сырья суммарные концентраты оксидов РЗЭ содержат иттрий и 14 элементов от лантана до лютеция. Для получения каждого индивидуального лантаноида необходимо провести разделение по линиям предыдущий Ln/данный Ln и последующий Ln/данный Ln. Для повышения эффективности выделения индивидуальных РЗЭ проводят их предварительное разделение из суммарных концентратов на группы или групповые концентраты. Традиционно выделяют группу легких РЗЭ (легкую группу): лантан, церий, празеодим, неодим, группу средних РЗЭ (среднюю группу): самарий, европий, гадолиний и группу тяжелых РЗЭ (тяжелую группу): от тербия до лютеция. Иттрий относят к той группе, в которой он концентрируется в разделительном процессе: либо к легкой, либо к тяжелой группе. Часто среднюю и тяжелую группу объединяют в одну среднетяжелую группу. В соответствии с приведенной выше классификацией РЗЭ на группы, общие схемы разделения суммарных концентратов РЗЭ включают на первом этапе групповые разделения. Традиционно первым разделительным процессом является разделение концентрата РЗЭ на легкую и среднетяжелую группы по линии Nd/Sm, (см. рисунке 2.14), [18, 30]. Иттрий в зависимости от состава разделительной системы может сопутствовать как легкой, так и тяжелой группам РЗЭ, что обозначено на рисунке заключением символа Y в круглые скобки. Вторым разделительным процессом обычно является разделение среднетяжелой группы РЗЭ на среднюю и тяжелую группы по линии Gd/Tb или Tb/Dy. В дальнейшем выделение индивидуальных РЗЭ проводят для каждой группы отдельно с учетом химических свойств элементов, попадающих в ту или иную группу. Прежде всего это касается церия и европия, изменение валентных форм которых, позволяет их выделять из суммы легких (Ce) или средних (Eu) РЗЭ осадительными методами. После выделения церия и европия химическими методами для каждой группы РЗЭ проводят экстракционное разделение на индивидуальные элементы. Учитывая тот факт, что в одном разделительном каскаде не удается сразу получить чистые РЗЭ, процесс разделения может быть разбит на получение концентратов с высоким содержанием (как правило, более 60%) одного из разделяемой пары элементов и последующим выделением их из полученных концентратов в чистом виде. Для тяжелой группы РЗЭ, включающей 7 из 14 РЗЭ и иттрий, проводят дополнительное разделение по линии Ho/Er, разграничивающей соответствующие тетрады: Gd, Tb, Dy, Ho и Er, Tm, Yb, Lu. Рисунок 2.14 - Обобщенная схема разделения РЗЭ из суммарных концентратов, выделенных из различных видов минерального сырья Таким образом, разделение тяжелой группы РЗЭ может быть проведено еще на две подгруппы с последующим выделением индивидуальных тяжелых РЗЭ и иттрия из этих подгрупп. В общем случае при получении индивидуальных элементов из суммарных концентратов РЗЭ, содержащих 14 элементов и иттрий, необходимо осуществить многоступенчатый процесс разделения ближайших пар элементов в противоточных экстракционных каскадах с промывкой, содержащих, как правило, от 60 до 80 ступеней. Реэкстракционные каскады содержат 10 и более ступеней. Для разделения концентрата РЗЭ, полученного из бастнезита, предложены две схемы группового разделения, представленные на рисунках 2.15 и 2.16. Рисунок 2.15 - Схема 1 разделения группового бастнезитового концентрата РЗЭ, реализованная на предприятиях в Китае Рисунок 2.16 - Схема 2 разделения группового бастнезитового концентрата РЗЭ, реализованная на предприятиях в Китае Экстракционное разделение бастнезитового концентрата РЗЭ проводят в солянокислых средах с использованием в качестве экстрагента М2ЭГ(2ЭГ)ФК. Аналогичная схема была использована в Китае для разделения РЗЭ, выделенных из монацитового концентрата, после очистки от радиоактивных примесей (дезактивации). Разделение концентратов РЗЭ, выделенных из ионных руд, проводят по схемам, представленным на рисунках 2.17 и 2.18. Вариант разделения зависит от содержания иттрия в исходном продукте. В процессе разделения, представленном на схеме 4, после отделения среднетяжелой группы из нее сначала выделяют иттриевый концентрат по линии Dy/Ho, а затем разделяют на три концентрата: средних РЗЭ (Sm, Eu, Gd), тербия и диспрозия. Из иттриевого концентрата затем выделяют чистый оксид . Рисунок 2.17 - Схема 3 разделения группового концентрата РЗЭ из ионных руд, реализованная на предприятиях в Китае Рисунок 2.18 - Схема 4 разделения группового концентрата РЗЭ из ионных руд, реализованная на предприятиях в Китае При групповом разделении концентрата, полученного из ионных руд с низким содержанием иттрия, таблица 2.4, используют схему 3, в соответствии с которой выделяемый из среднетяжелой группы концентрат тяжелых РЗЭ содержит более 70% иттрия. Дальнейшую очистку иттрия от примесей тяжелых РЗЭ проводят с использованием экстракционной системы с нафтеновой кислотой из солянокислых растворов. Система нафтеновая кислота - водные растворы РЗЭ в HCI может быть использована и для группового разделения концентратов ионных руд со средним содержанием иттрия. Особенностью таких концентратов является практически одинаковое содержание в них La и Y, таблица 2.4. Это обуславливает коэффициент разделения La/Y близкий к 1, поэтому иттрий при разделении концентрируется с элементами легкой группы. Для эффективного отделения иттрия из таких концентратов предложена схема 5 разделения РЗЭ, представленная на рисунке 2.19. Для разделения концентрата РЗЭ, полученного из ионных руд с высоким содержанием иттрия, более 60%, в Китае используют схему 6, представленную на рисунке 2.20. Эта схема также использует два экстрагента для групповых разделений: на первом этапе нафтеновую кислоту, а на втором этапе М2ЭГ(2ЭГ)ФК. Разделение проводят в солянокислых средах с различной концентрацией HCI. Изменение состава исходного концентрата РЗЭ в пользу высокого содержания в нем иттрия позволяет уже на втором разделительном каскаде получать иттрий, чистотой более 99,99%. Рисунок 2.19 - Схема 5 разделения группового концентрата РЗЭ из ионных руд, реализованная на предприятиях в Китае Рисунок 2.20 - Схема 6 разделения группового концентрата РЗЭ из ионных руд, реализованная на предприятиях в Китае Экстракционное разделение РЗЭ в нитратных растворах было реализовано в СССР при переработке концентрата, полученного из руд месторождения Меловое, Казахстан, п-ов Мангышлак. Усредненный состав этого концентрата представлен в таблице 2.3. Принципиальная схема разделения РЗЭ из концентрата Меловое представлена на рисунке 2.21. Рисунок 2.21 - Схема разделения РЗЭ из концентрата месторождения Меловое Рассмотренные выше схемы разделения исходных концентратов РЗЭ, полученных из минерального сырья, построены по одной общей схеме, позволяющей предварительно разделить все РЗЭ и иттрий на три большие группы: легких, средних и тяжелых РЗЭ. Иттрий, как правило, попадает при разделении в группу тяжелых РЗЭ (поэтому ее называют иттриевой группой). Необходимо отметить, что разделительные процессы в Китае проводят преимущественно из хлоридных сред, в то время как групповое разделение в отечественных схемах проводят в нитратных средах. Исключение составляет переход от нитратных сред к хлоридным на стадии осадительного выделения Eu. В настоящее время выделение европия при разделении средней группы РЗЭ предложено проводить экстракционным методом без изменения его валентного состояния, например, с использованием той же синергетной смеси ТАМАН+ТБФ в УВР. Однако это потребует увеличения числа разделительных ступеней при проведении процесса в противоточных каскадах с получением только двух продуктов. При переходе к так называемым трехпродуктовым каскадам разделение сразу трех компонентов Sm, Eu и Gd позволит избежать наращивания числа ступеней разделительного каскада, но может сказаться на производительности. В соответствии с общей схемой разделения исходных концентратов РЗЭ, рисунок 2.12, дальнейшее выделение индивидуальных элементов проводят исходя из состава каждой группы, на которые был разделен первоначальный концентрат. Поэтому ниже рассмотрены схемы разделения РЗЭ легкой, средней и тяжелой групп, которые также могут быть проведены различными методами. 2.20.6 Разделение РЗЭ легкой группы: La, Ce, Pr, Nd Для разделения РЗЭ легкой группы на индивидуальные элементы используют различные экстракционные системы, среди которых необходимо выделить растворы ТБФ в УВР для азотнокислых сред и органические кислоты - карбоновые и фосфорсодержащие - для хлоридных растворов. В Китае для разделения La, Ce, Pr, Nd в солянокислых средах используют экстракционные системы с органическими кислотами, в частности, нафтеновую кислоту, Д2ЭГФК и М2ЭГ(2ЭГ)ФК. Церий в некоторых случаях выделяют из смеси легких РЗЭ окислительно-восстановительным методом до экстракционного разделения. Для повышения эффективности работы экстракционного каскада разделение проводят по двум линиям с получением трех продуктов в одном процессе. При разделении концентрата легких РЗЭ, полученного при переработке бастнезита и монацита, с содержанием в нем церия (~50%) и лантана (~25-30%) более 80% используют схемы 1 и 2, представленные на рисунках 2.22 и 2.23. Рисунок 2.22 - Схема 1 разделения концентрата РЗЭ легкой группы, полученного из бастнезита или монацита Экстракцию проводят в системе М2ЭГ(2ЭГ)ФК в УВР - - HCI - . Согласно схеме 2, рисунок 2.23, на первом каскаде проводят разделение по линии Pr/Nd с получением чистого неодима и концентрата, содержащего лантан, церий и празеодим. На втором каскаде проводят разделение по двум линиям La/Ce и Ce/Pr с получением трех продуктов: чистых лантана празеодима и цериевого концентрата, содержащего более 85% церия. Рисунок 2.23 - Схема 2 разделения концентрата РЗЭ легкой группы, полученного из бастнезита или монацита Для концентратов легких РЗЭ с низким содержанием церия, например, полученным из ионных руд (Ce ~1-5%), разделение на индивидуальные элементы проводят по схеме 3, представленной на рисунке 2.24. Рисунок 2.24 - Схема 2 разделения концентрата РЗЭ легкой группы, полученного из бастнезита или монацита Экстракционное разделение концентрата легкой группы РЗЭ с использованием экстракции ТБФ из нитратных растворов применяли при переработке апатитовых концентратов, рисунок 2.25. После экстракционной очистки от нередкоземельных примесей экстракцией 100%-ным ТБФ из 1,5-1,7 моль/л и промывки экстракта водным раствором, содержащим 0,75 моль/л , проводят реэкстракцию РЗЭ подкисленной водой. Реэкстракт подают на электрохимическое окисление церия, после которого нитратный раствор разделяют на две части. Из одной части осаждают Ce(IV) аммиаком с получением 95%-ного концентрата. Вторую часть направляют на экстракционное выделение Ce(IV) с использованием ТБФ в керосине в качестве экстрагента. Ce(IV) экстрагируют в органическую фазу, в то время как трехвалентные РЗЭ остаются в рафинате экстракции. Из экстракта осаждают гидроксид церия с последующим получением из него чистотой 99,9%. Рафинат экстракции объединяют с фильтратом, полученным на стадии выделения цериевого концентрата, и проводят экстракционное разделение на индивидуальные элементы. Рисунок 2.25 - Вариант схемы разделения концентрата РЗЭ легкой группы, полученного из апатита При переработке концентрата легких РЗЭ, полученных из лопарита, также используют экстракцию растворами ТБФ в УВР для последовательного выделения из азотнокислых растворов лантана, празеодима и неодима в виде чистых оксидов, рисунок 2.26. Предварительно из нитратного раствора, содержащего все четыре элемента: La, Ce, Pr, Nd, выделяют церий окислительно-осадительным методом. Окисление проводят электрохимическим способом с осаждением гидроксида церия аммиаком. Возможен вариант окисления церия перманганатом калия в хлоридных растворах. После осаждения Ce(IV) аммиаком хлоридный раствор La, Pr, Nd конвертируют в нитратный, из которого последовательно разделяют эти три элемента на двух противоточных каскадах с промывкой. Необходимо отметить, что процесс конверсии хлоридных солей РЗЭ в нитратные осуществляют экстракционным способом с использованием, как правило, органических кислот, в частности, Д2ЭГФК или карбоновых кислот, например, ВИК или Versatic 10. С этой целью проводят коллективную экстракцию трехзарядных катионов РЗЭ в органическую фазу, после чего реэкстрагируют требуемой кислотой (при конверсии в нитратную форму - азотной кислотой) подходящей концентрации. Для последующего разделения РЗЭ из нитратных растворов с использованием ТБФ проводят корректировку растворов по содержанию . Рисунок 2.26 - Вариант схемы разделения концентрата РЗЭ легкой группы, полученного из лопарита 2.20.7 Разделение редкоземельных элементов средней группы: Sm, Eu, Gd Разделение РЗЭ средней и тяжелой групп проводят по линиям Gd/Tb, Tb/Dy и даже Dy/Ho, так что дальнейшее разделение на индивидуальные элементы может включать не только выделение самария, европия и гадолиния, но и тербия, и в некоторых случаях даже диспрозия. Для разделения РЗЭ средней группы используют нитратные и хлоридные среды, как это уже было показано на примере разделения РЗЭ легкой группы. В качестве экстрагентов используют как индивидуальные экстрагенты, например, фосфорсодержащие кислоты, НФОС, так и смеси экстрагентов, например, ТАМАН-ТБФ, Д2ЭГФК-ТБФ. Учитывая возможность простого восстановления Eu(lll) до Eu(ll), во многих разделительных схемах европий из смеси РЗЭ средней группы выделяют восстановительно-осадительным методом. В СССР при переработке концентратов РЗЭ, полученных из фосфоритов месторождения Меловое, разделение среднетяжелой группы проводили по линии Tb/Dy, рисунок 2.21, поэтому концентрат средней группы содержал Sm, Eu, Gd, Tb и частично Dy. Разделение этой группы на индивидуальные элементы начинали с выделения европия восстановительно-осадительным методом. Для этого предварительно проводили конверсию нитратов РЗЭ в хлориды через осаждение гидроксидов РЗЭ аммиаком и последующим растворением в HCI. В дальнейшем конверсию в хлориды проводили с использованием экстракции Д2ЭГФК из азотнокислых растворов и реэкстракцию катионов трехвалентных РЗЭ хлористоводородной кислотой. Полученные солянокислые растворы обрабатывали цинковой пылью для восстановления Eu(lll) до Eu(ll) и осаждали все находящиеся в растворе РЗЭ аммиаком при рН 11-12. Eu(ll) и растворенный цинк оставались в растворе, который отделяли от осадка и обрабатывали азотной кислотой для окисления до Eu(ll) до Eu(lll). В присутствии избытка аммиака осаждался гидроксид Eu(lll), в то время как цинк оставался в растворе. Осадок снова растворяли в соляной кислоте и повторяли операцию отделения европия от соосажденных РЗЭ восстановительно-осадительным методом до получения Eu высокой степени чистоты. Гидроксиды РЗЭ, содержащие небольшие количества европия, промывали аммиаком от растворимых соединений цинка и Eu(ll), после чего растворяли в азотной кислоте, осаждали оксалаты РЗЭ с последующим прокаливанием и получением концентрата РЗЭ средней группы с примесями элементов тяжелой группы следующего состава, в масс. %: - 55-65; - 0,1-0,4; - 35-40; - 4-6; - 3-6. Полученный концентрат растворяли в азотной кислоте и проводили экстракционное разделение по схеме, представленной на рисунке 2.27. Рисунок 2.27 - Схема разделения средних РЗЭ, полученного из концентрата месторождения Меловое Для проведения экстракционного разделения использовали противоточные каскады с промывкой, содержащие 70-80 разделительных ступеней в каждом каскаде. В качестве экстракторов применяли смесители-отстойники ящичного типа. Один из каскадов представлял собой каскад центробежных экстракторов ЭЦ 125. Технологически рафинат или реэкстракт предыдущего каскада являлся исходным раствором для последующего. Для корректировки растворов при переходе от одного каскада к другому осуществляли упаривание до требуемой концентрации РЗЭ. Технические решения по разделению РЗЭ средней группы по описанной выше схеме были защищены авторскими свидетельствами СССР на изобретение. Развитие описанной технологической схемы разделения средних и некоторых тяжелых РЗЭ заключалось в замене дорогостоящего и энергозатратного процесса межкаскадного упаривания при корректировке рафинатов экстракции или реэкстрактов на осаждение РЗЭ карбонатом натрия с последующим растворением карбонатов РЗЭ до требуемой концентрации в азотной кислоте. Разделение средней группы РЗЭ на индивидуальные элементы в хлоридных растворах нашло применение в Китае при переработке концентрата средних РЗЭ, выделенного из монацита или ионных руд, рисунок 2.28. Экстракционное разделение Sm, Eu и Gd проводят из солянокислых растворов с использованием в качестве экстрагента растворов Д2ЭГФК в УВР на одном экстракционном каскаде с получением трех продуктов: самария и гадолиния чистотой более 2N, и концентрата Eu с содержанием от 6% до 40% в зависимости от состава исходного сырья. Дальнейшая переработка такого концентрата проводится восстановительно-осадительным методом до получения флуоресцентного качества. Рисунок 2.28 - Схема разделения концентратов средних РЗЭ, полученных из монацита и ионных руд в Китае 2.20.8 Разделение РЗЭ тяжелой группы: Tb - Lu Как было описано выше, разделение среднетяжелой группы проводят по линиям Gd/Tb, Tb/Dy или Dy/Ho, поэтому выделение, например, тербия и диспрозия может проводиться при разделении концентратов РЗЭ средней группы. В то же время в тяжелую группу РЗЭ, как правило, попадает иттрий. Выделение иттрия из смесей РЗЭ также можно отнести к процессам разделения РЗЭ тяжелой группы. Для разделения РЗЭ тяжелой группы в основном используют нитратные и хлоридные среды. Однако при выделении иттрия могут быть использованы роданидные или хлоридно-роданидные растворы. При переработке концентратов тяжелых РЗЭ из них в первую очередь стараются извлечь в чистом виде Tb, Dy, Er, Y. Поэтому общие схемы разделения включают в основном получение обогащенных концентратов РЗЭ третьей тетрады и иттрия и экстракционное выделение из них требуемых элементов. На рисунке 2.29 представлена схема экстракционного выделения эрбия и диспрозия из азотнокислых растворов иттрий-эрбиевого концентрата с попутным получением обогащенных концентратов других тяжелых РЗЭ и иттрия, и с использованием 1,2 моль/л растворов ИДДФК в РЭД-3 в качестве экстрагента на всех разделительных каскадах. Рисунок 2.29 - Схема разделения иттрий-эрбиевого концентрата, полученного при переработке различного минерального сырья Другие по составу концентраты, полученные по схеме, представленной на рисунке 2.29, направляют на выделение индивидуальных РЗЭ и иттрия, предварительно осаждая их из растворов в виде карбонатов. Стадия осаждения карбонатов РЗЭ позволяет исключить из схемы межкаскадные упарки водных рафинатов или реэкстрактов. Для получения чистых оксидов тяжелых РЗЭ в рассмотренной схеме используют противоточные экстракционные каскады с промывкой и орошением их промывной и рафинатной части. Известны способы экстракционного разделения РЗЭ с использованием фосфиновых кислот в смеси с солями тетраалкиламмония, арилфосфоновыми или алкилфосфоновыми кислотами или эфирами. Экстракционное разделение РЗЭ с использованием алкилфосфиновых кислот впервые было запатентовано французами Jean-Louis Sabot, Alain Rollat. В дальнейшем этот процесс был запатентован и в других странах. Указанные экстрагенты используют в чистом виде или в виде растворов, содержащих от 5 до 100 об. % экстрагента, в алифатических или ароматических углеводородах, керосине, хлорированных углеводородах. Для повышения растворимости в органическую фазу могут быть добавлены спирты, эфиры фосфорной или фосфиновых кислот, фосфиноксиды или сульфоксиды в количестве от 3 до 20 об.%. Экстракцию проводят из водных растворов с содержанием суммы РЗЭ в пересчете на оксиды от 20 до 500 г/л при кислотности водной фазы от 0,01 до 3,0 моль/л азотной кислоты. рН водной фазы не может быть ниже 3. Для корректировки рН используют гидроксид натрия или аммиачную воду. Экстракцию проводят в интервале температур от 10°С до 50°С, преимущественно при 20-40°С. Экстракцию РЗЭ алкилфосфиновыми кислотами можно также проводить из водных растворов серной, соляной и хлорной кислот. Разделение тяжелых РЗЭ из хлоридных растворов с использованием алкилфосфиновых кислот, их солей или их синергетных смесей с фосфиноксидами описано также в китайском патенте. 2.20.9 Методы переработки пирохлоровых и аналогичных по составу руд и концентратов, содержащих РЗМ Минералов, содержащих ниобий и тантал, насчитывается более 100, но из них не более 50 являются собственно ниобиевыми и танталовыми, остальные содержат ниобий и тантал в виде примесей. Наиболее важные минералы ниобия и тантала можно подразделить на две группы: 1) тантало-ниобаты - соли танталовой и ниобиевой кислот; 2) титано-тантало-ниобаты - сложные соли титановой, танталовой и ниобиевой кислот. Основным минералом первой группы минералов является танталит-колумбит - изоморфный ряд метатанталатов, метаниобатов железа(II) и марганца(II) . Соотношение тантала и ниобия изменяется в изоморфном ряду примерно от 5:1 до 1:5. Важнейшим представителем второй группы минералов является лопарит и изоморфный ряд пирохлора-микролита. Лопарит - породообразующий магматический минерал. Химически это титанониобат редкоземельных, щелочных и щелочноземельных элементов. Первые в нем представлены в основном цериевой подгруппой, а вторые - натрием и кальцием. Формула лопарита . Ряд пирохлора-микролита - это большое число оксофторониобатов и оксофторотанталатов. которые можно описать общей примерной формулой . Важнейшие в промышленном отношении - это пирохлор и микролит . Это два крайних минерала Nb - Ta ряда. В схемах переработки пирохлоровых карбонатитовых руд предусматриваются как гравитационные, так и флотационные процессы. Гравитационные процессы применяются при обогащении крупно- или средневкрапленных руд. Разработан сернокислотный способ разложения лопаритового концентрата и разделения редкоземельных элементов, титана, ниобия и тантала с использованием различий в растворимости двойных сульфатов этих элементов. Основной недостаток сернокислотного способа переработки лопаритового концентрата - не обеспечивается достаточно четкое разделение РЗЭ, Ti и Nb, Ta. Более глубокое разделение указанных элементов при переработке титано-тантало-ниобиевых концентратов достигается при вскрытии их путем хлорирования. Описан способ переработки ниобиевых руд Bayan Obo методом сульфатизирующего обжига при 250°С с последующим выщелачиванием при 60°С. В результате присутствующие ниобий и РЗЭ переходят в раствор. К настоящему времени, кроме сернокислотного, разработаны несколько вариантов кислотной технологии для переработки лопаритовых и пирохлоровых концентратов: нитратно-сульфатный, нитратно-хлоридный, нитратно-фторидный, щелочно-сернокислотный. Наиболее привлекателен вариант щелочно-сернокислотной переработки лопарита, позволяющий с высокой селективностью отделить редкоземельные элементы и торий от титана, ниобия и тантала. Щелочно-сернокислотная технология основана на предварительном разложении лопаритового концентрата в расплаве гидроксида натрия. В результате разложения редкие металлы, входящие в состав концентрата, превращаются в соединения, растворимые в разбавленных кислотах. Процесс растворения концентратов в плавиковой кислоте с последующим экстракционным разделением ниобия и тантала в сульфатно-фторидной среде широко распространен в промышленности. В то же время ввиду дороговизны и недоступности плавиковой кислоты к бедному сырью этот способ неприменим. 2.20.10 Переработка монацитовых концентратов Минералогия исходного монацитового сырья весьма сложна и непостоянна по соотношению минералов различных месторождений. Монацит относится к группе фосфатных минералов (фосфат церия и редкоземельнных элементов, РЗЭ), содержащих уран, торий и РЗЭ [15]. Состав: (Ce, La, Y, Th) ; содержание тория может достигать 12%, соотношение La:Ce, как правило, близко к 1:1. Монацит является важнейшим источником тория и РЗЭ. Встречается в береговых и речных россыпях в ассоциации с цирконом, ильменитом и рутилом. Разработка монацитовых россыпных месторождений отличается простотой. В результате обогащения и отделения от сопутствующих минералов методами грохочения и электромагнитной сепарации получают концентраты, содержащие 95-98% монацита [12]. Для доводки концентратов и отделения от них циркона применяют флотационный метод обогащения [13]. Гидрометаллургическая переработка монацитового концентрата с целью извлечения из него тория, урана и РЗЭ включает в себя следующие основные операции: - вскрытие исходного концентрата с получением соединений тория, урана и РЗЭ, растворимых в минеральных кислотах; - перевод тория, урана и РЗЭ в раствор; - отделение тория, урана и РЗЭ от фосфора; - разделение тория, урана и РЗЭ. Как отдельную стадию переработки монацитового концентрата необходимо выделить - дезактивацию промежуточных растворов от продуктов радиоактивного распада тория и урана. Таким образом, усовершенствование технологии переработки монацитовых концентратов сводится либо к разработке новых процессов для осуществления всех перечисленных выше стадий, либо к их модернизации с учетом современных достижений технологии гидрометаллургии редких и радиоактивных металлов. Наиболее известными методами вскрытия монацитового концентрата являются сульфатизация, сплавление с едким натром, нагревание с растворами едкого натра, спекание с кальцинированной содой, сплавление с фторсиликатами, хлорирование, восстановление фосфатов при высоких температурах и некоторые другие методы [15]. Промышленное значение приобрели три основных метода вскрытия монацитового концентрата: - сульфатизация [9-28]; - щелочная обработка (сплавление или спекание с гидроксидом или карбонатом натрия, обработка щелочными растворами NaOH [29-32]; - хлорирование концентрата [18-24]; Сущность методов щелочного вскрытия монацитового концентрата заключается в сплавлении последнего с каустической или кальцинированной содой при 400-500°С, с последующей обработкой плава водой для перевода фосфора в раствор и растворением гидратных осадков тория, урана и РЗЭ в минеральной кислоте. Фосфор из водного раствора выделяют кристаллизацией тринатрийфосфата [29]. Сплавление с NaOH было использовано также при переработке монацитового концентрата в работах [23-30]. Сплавление монацита с гидроокисями других щелочных металлов описано в патенте [31]. Первые исследования по сплавлению монацита с карбонатом натрия представлены в работах [12, 13], а подробно сплавление с карбонатом натрия изучено в работе [32]. Хлорирование монацитового концентрата является третьим по значимости методом, применяемым для его вскрытия. Процесс хлорирования монацитового концентрата был описан в патентах Германии, Франции, Италии, Англии. Определенные положительные результаты были достигнуты австралийскими исследователями. Перевод тория, урана и РЗЭ в раствор зависит от метода вскрытия исходного концентрата. При сульфатизации монацита продукты вскрытия обрабатывают водой с получением сернокислых растворов целевых компонентов. Для отделения тория и РЗЭ от фосфора предложено [10] проводить предварительное выщелачивание серной кислотой для удаления фосфорной кислоты, а затем выщелачивание водой для перевода сульфатов РЗЭ и тория в раствор. При щелочном разложении монацитового концентрата, полученный плав выщелачивают водой для отделения фосфора в виде водорастворимого тринатрийфосфата. Нерастворимые в воде гидроокиси РЗЭ и тория затем подвергают растворению в минеральных кислотах. Для растворения полученных осадков может быть использована серная, соляная и азотная кислоты. При использовании серной кислоты не возникает проблем защиты оборудования от активного хлора, однако растворимость сульфатов тория и РЗЭ меньше, чем хлоридов или нитратов и объем растворов увеличивается ~1,5-2 раза. Растворение в азотной кислоте сопровождается большими потерями тория за счет захвата нерастворимым осадком титана. Поэтому наиболее часто используют растворение в соляной кислоте. Наиболее важной и трудной задачей переработки монацита является разделение урана, тория и РЗЭ с получением их чистых соединений и/или в случае РЗЭ их смешанных концентратов. Для разделения урана, тория и РЗЭ используют два основных промышленно апробированных метода: осадительный (различные варианты гидролитического осаждения или осаждение труднорастворимых соединений) и экстракционный (разделение урана, тория и РЗЭ жидкостной экстракцией органическими реагентами). Для аналитической химии и в технологии переработки облученного ядерного горючего для разделения этих элементов используют также сорбционные методы разделения. Разделение индивидуальных РЗЭ методом ионного обмена чрезвычайно затруднено ввиду близкого сродства РЗЭ к ионитам. На первом этапе переработки монацитового концентрата широко применяли осадительные методы разделения урана, тория и РЗЭ, среди которых необходимо выделить: - осадительное разделение, обусловленное различием в гидролитических свойствах элементов; - осадительное разделение, обусловленное различием в растворимости некоторых солей. Торий обладает менее основными свойствами, чем РЗЭ, поэтому его первым выделяют из растворов минеральных кислот после их нейтрализации. При сернокислотном разложении монацита торий может быть выделен из раствора и отделен от РЗЭ нейтрализацией различными реагентами, аммиаком, гидроксидом натрия, оксидом магния, оксидами РЗЭ [10], а также значительным разбавлением водой [9, 13, 15]. Наибольшее распространение для разделения урана, тория и РЗЭ получил метод жидкостной экстракции, позволяющий получать продукты ядерной чистоты. Этот метод был использован для разделения названных элементов при переработке монацита еще в 1940-х гг. [11]. С тех пор этот метод получил большое развитие и промышленное применение. Достаточно сказать, что практически все промышленные и вновь синтезированные в лабораториях экстрагенты были изучены для целей разделения этих элементов. Однако наиболее промышленно значимым процессом остается разделения урана, тория и РЗЭ с применением в качестве экстрагента трибутилфосфата (ТБФ). Также важную роль в процессах переработки растворов выщелачивания монацита играют ди-2-этилгексилфосфорная кислота (Д2ЭГФК), амины различного строения и четвертичные аммониевые соли (ЧАС). В настоящее время сернокислый способ вытесняется щелочным способом вскрытия. В настоящее время предпочтение отдается щелочному методу вскрытия. Большинство
