Repository: Arxemag/HtmlToDocx

File: HtmlToDocx/Норма/ИТС 24-2020 Производство редких и редкоземельных металлов.json (part 13 of 17)
{
травление, механическая обработка, резка). НДТ предусматривает использование одной или нескольких газоочистных установок. Таблица 5.37 - Технологические показатели НДТ 38 : выбросы при производстве титановых изделий и полуфабрикатов (нагрев, ковка, штамповка, отжиг, прокатка, прессование, правка, травление, механическая обработка, резка) Параметр Единица измерений Средний уровень выбросов для НТД Взвешенные вещества мг/нм 50 Азота диоксид мг/нм 60 Азота оксид мг/нм 60 Углерода оксид мг/нм 60 Минеральное масло мг/нм 50 Серы диоксид мг/нм 60 Натрий гидроксид мг/нм 50 Хлористый водород мг/нм 50 Фториды газообразные (гидрофторид, кремний тетрафторид) (в пересчете на фтор) мг/нм 50 Серная кислота мг/нм 50 Среднесуточное значение или среднее значение за период пробоотбора. НДТ 39. Получение высокопроцентного ферротитана в индукционных печах (загрузка шихты, плавление, разливка, дробление). НДТ предусматривает использование одной или нескольких газоочистных установок. Таблица 5.38 - Технологические показатели НДТ 39 : выбросы при производстве ферротитана Параметр Единица измерений Средний уровень выбросов для НТД Взвешенные вещества мг/нм 50 Азота диоксид мг/нм 60 Азот оксид мг/нм 60 Углерод оксид мг/нм 60 Серы диоксид мг/нм 60 Среднесуточное значение или среднее значение за период пробоотбора. 5.2.2.5 Производство магния НДТ 40. Обезвоживание обогащенного карналлита во вращающихся печах и печах кипящего слоя. НДТ предусматривает использование одной или нескольких газоочистных установок. Таблица 5.39 - Технологические показатели НДТ 40 : выбросы при сушке (обезвоживании) карналлита в потоке топочных газов Параметр Единица измерений Средний уровень выбросов для НТД Взвешенные вещества мг/нм 180 Азота оксид мг/нм 60 Азота диоксид мг/нм 60 Углерода оксид мг/нм 240 Хлористый водород мг/нм 30 Серы диоксид мг/нм 30 Хлор мг/нм 20 Среднесуточное значение или среднее значение за период пробоотбора. НДТ 41. Хлорирование обезвоженного искусственного карналлита анодными газами для получения безводного очищенного искусственного карналлита. НДТ предусматривает использование одной или нескольких газоочистных установок. Таблица 5.40 - Технологические показатели НДТ 41 : выбросы от абсорбции примесей, газов, аэрозолей при получении очищенного искусственного карналлита Параметр Единица измерений Средний уровень выбросов для НТД Взвешенные вещества мг/нм 50 Хлор мг/нм 300 Углерода оксид мг/нм 230 Хлористый водород мг/нм 30 Среднесуточное значение или среднее значение за период пробоотбора. НДТ 42. Электролиз расплава обезвоженного карналлита с получением первичного магния. НДТ предусматривает использование герметичных электролизеров и использование одной или нескольких газоочистных установок. Таблица 5.41 - Технологические показатели НДТ 42 : выбросы при электролизе искусственного карналлита Параметр Единица измерений Средний уровень выбросов для НТД Взвешенные вещества мг/нм 50 Хлор мг/нм 300 Хлористый водород мг/нм 100 Среднесуточное значение или среднее значение за период пробоотбора. НДТ 43. Снижение выбросов при рафинировании и литье магния и сплавов. Таблица 5.42 - Технологические показатели: выбросы при производстве магния и магниевых сплавов Параметр Единица измерений Средний уровень выбросов для НТД Взвешенные вещества мг/нм 60 Хлористый водород мг/нм 40 Серы диоксид мг/нм 70 Магний оксид мг/нм 5 Хлор мг/нм 10 Среднесуточное значение или среднее значение за период пробоотбора. 5.2.2.6 Производство теллура НДТ 44. Снижение содержания взвешенных веществ в выбросах при производстве теллура с использование одной или нескольких газоочистных установок. Таблица 5.43 - Технологические показатели НДТ 44 : взвешенные вещества в выбросах при производстве теллура Параметр Единица измерений Средний уровень выбросов для НТД Взвешенные вещества мг/нм 60 Среднесуточное значение или среднее значение за период пробоотбора. 5.2.2.7 Производство ниобия и тантала, а также их соединений НДТ 45. Хлорирование лопаритового концентрата и пекового кокса с получением технических пентахлоридов ниобия и тантала, пульпы тетрахлорида титана и плава хлоридов РЗМ. НДТ предусматривает использование одной или нескольких газоочистных установок. Таблица 5.44 - Технологические показатели НДТ 45 : выбросы от абсорбции примесей, газов, аэрозолей при получении технических пентахлоридов ниобия и тантала Параметр Единица измерений Средний уровень выбросов для НДТ Хлористый водород мг/нм 10 Хлор мг/нм 20 Фосген мг/нм 2 Углерода оксид мг/нм 170 Пыль неорганическая с содержанием кремния менее 20, 20-70, а также более 70 процентов мг/нм 100 Среднесуточное значение или среднее значение за период пробоотбора. НДТ 46. Разделение технических пентахлоридов ниобия и тантала (ректификацией) с получением индивидуальных пентахлоридов ниобия и тантала. НДТ предусматривает использование одной или нескольких газоочистных установок. Таблица 5.45 - Технологические показатели НДТ 46 : выбросы от ректификационного разделения пентахлоридов ниобия и тантала Параметр Единица измерений Средний уровень выбросов для НДТ Хлористый водород мг/нм 10 Хлор мг/нм 20 Фосген мг/нм 2 Углерода оксид мг/нм 170 Среднесуточное значение или среднее значение за период пробоотбора. НДТ 47. Сокращение выбросов в процессе подготовки шихты (сушка материалов, загрузка, перемешивание) и проведение восстановительной плавки ниобия и тантала из пентаоксида ниобия и тантала. НДТ предусматривает использование одной или нескольких газоочистных установок. Таблица 5.46 - Технологические показатели НДТ 47 : выбросы от подготовки шихты и восстановительной плавки Параметр Единица измерений Средний уровень выбросов для НДТ Взвешенные вещества мг/нм 40 Среднесуточное значение или среднее значение за период пробоотбора. 5.2.3 Охрана почвы и подземных вод НДТ 48. Предотвращение загрязнения почвы и грунтовых вод, дробления, просеивания и операций классификации: использование одного из или комбинации методов, приведенных в таблице 5.47. Таблица 5.47 Метод/оборудование а) Водонепроницаемая обвалованная площадка для емкостей, используемых при выщелачивании б) Водонепроницаемая обвалованная площадка для емкостей, используемых при очистке в) Система защитного обвалования цехов электролиза г) Использование системы оборотного водоснабжения для охлаждения оборудования д) Использование кислотостойкой поверхности пола и системы для сбора кислотных проливов НДТ 49. Сокращение потребления воды и предотвращение образования сточных вод заключается в использовании одного из или комбинации методов, приведенных в таблице 5.48. Таблица 5.48 Метод/оборудование Применимость а) Возврат стоков от процесса очистки/утечек жидкостей с обжиговой печи, сернокислотной установки, электролизеров и литейной на стадию выщелачивания При отсутствии ограничений б) Возврат стоков от процесса очистки/утечек жидкостей с этапов выщелачивания и очистки, от промывки фильтрационного кека и влажной газоочистки на этапы выщелачивания и/или очистки 5.2.4 Сбросы загрязняющих веществ НДТ 50. Предотвращение образования сточных вод: использование одного из или комбинации методов, приведенных в таблице 5.49. Таблица 5.49 Метод/оборудование Применимость а) Измерение объемов используемой и сбрасываемой воды Общеприменимо б) Возврат в технологический процесс воды, использованной для промывки (в том числе промывки анодов и катодов), и разлитой воды Общеприменимо в) Повторное использование слабых кислот из стоков, образующихся в мокрых электростатических фильтрах и мокрых скрубберах Применяется в зависимости от содержания в сточных водах металлов и твердых веществ г) Использование очищенных поверхностных стоков Общеприменимо д) Использование системы охлаждения с замкнутым контуром Применение может быть ограничено технологическими соображениями, когда требуется низкая температура е) Повторное использование воды, проходящей через очистные сооружения Применяется в зависимости от содержания солей НДТ 51. Предотвращение загрязнения незагрязненных вод и сокращение сбросов загрязняющих веществ в водные объекты: отделение незагрязненных стоков от других сточных вод, которые требуют очистки. Применимость НДТ 51 : отделение незагрязненных ливневых стоков может быть неприменимо на существующих установках. НДТ 52. Сокращение сбросов загрязняющих веществ со сточными водами: очистка сточных вод, образующихся при производстве редких и редкоземельных металлов с целью удаления металлов и сульфатов с использованием одного из или комбинации методов, приведенных в таблице 5.50. Таблица 5.50 Метод/оборудование Применимость а) Химическое осаждение Общеприменимо б) Седиментация в) Фильтрация Таблица 5.51 - Технологические показатели: средний уровень концентраций загрязняющих веществ в прямых сбросах, образующихся при производстве редких и редкоземельных металлов, в принимающие водные объекты Параметр Единица измерения Концентрация загрязняющего вещества Алюминий мг/дм 0,3 Никель мг/дм 0,3 Титан мг/дм 0,1 Цинк мг/дм 0,08 Хлорид-анион (хлориды) мг/дм 1800 Фторид-анион мг/дм 4,0 Нитрат-анион мг/дм 100,0 Сульфат-анион (сульфаты) мг/дм 500,0 Нитрит-анион мг/дм 3,3 Взвешенные вещества мг/дм 30,0 В случае замкнутого цикла водооборота показатели не применяются В связи со спецификой производства магния из обогащенного карналлита приведен дополнительный перечень технологических показателей для производства данного вида продукции (таблица 5.52) Таблица 5.52 - Дополнительные технологические показатели: средний уровень концентраций загрязняющих веществ в прямых сбросах, образующихся при производстве магния из обогащенного карналлита Параметр Единица измерения Концентрация загрязняющего вещества Магний мг/дм 140,0 Калий мг/дм 140,0 Кальций мг/дм 950,0 Натрий мг/дм 280,0 В случае замкнутого цикла водооборота показатели не применяются. Для предприятий, осуществляющих прием хозяйственно-бытовых стоков от сторонних организаций и не относящихся к области применения ИТС НДТ 10 \"Очистка сточных вод с использованием централизованных систем водоотведения поселений, городских округов\" дополнительный перечень веществ приведен в таблице 5.53. Таблица 5.53 Параметр Единица измерения Концентрация загрязняющего вещества БПК полн. мг/дм 4,0 АСПАВ мг/дм 0,1 Фосфаты (по фосфору) мг/дм 1,0 Хлорат-анион мг/дм 1,0 ХПК мг/дм 40,0 В случае замкнутого цикла водооборота показатели не применяются НДТ 53. Предотвращение образования сточных вод при щелочном выщелачивании: повторное использование воды от кристаллизации раствора соли щелочного металла. 5.2.5 Обращение с отходами, полупродуктами и оборотными материалами НДТ 54. Сокращение количества отходов, направляемых на захоронение от производства продукции, которая входит в область применения настоящего справочника НДТ: организация операций на месте, с целью упрощения повторного использования остатков или, если это невозможно, их направление на рециклинг с использованием одного из или комбинации методов, приведенных в таблице 5.54. Таблица 5.54 Метод/оборудование Применимость а) Переработка остатков и отходов в специальных установках для получения материалов б) Обработка остатков и отходов для использования в других областях Общеприменимо в) Вторичное использование пыли из системы удаления пыли в процессе производства обжига, спекания Общеприменимо г) Повторное использование пыли образующейся при хранении и подаче концентрата Общеприменимо д) Восстановление Se и Te от влажной или сухой очистки газов из пыли/шлама Применимость может быть ограничена количеством присутствующей ртути е) Восстановление металлов из шлама очистки сточных вод Прямая переплавка шлама от установки очистки сточных вод может быть ограничена наличием нежелательных в плавке элементов, таких как As, Cd и TI ж) Использование титансодержащих отходов в рудно-термической плавке титанового концентрата в качестве добавки Общеприменимо з) Переработка остатков титановых сплавов (разделка, сортировка, очистка, обезжиривание, измельчение, сепарация) для вовлечения в производство продукции НДТ 55. Повторное использование или восстановление серной кислоты, полученной от процесса обжига сульфидных концентратов: использование одного из или комбинации методов, приведенных в таблице 5.55. Таблица 5.55 Метод/оборудование Применимость а) Повторное использование в качестве сырья на химическом заводе Применимость может быть ограничена в зависимости от наличия местного химического завода б) Производство гипса Используется, только если примеси, присутствующие в регенерации кислоты, не оказывают влияния на качество гипса, или гипс более низкого качества может быть использован для других целей, таких как составляющая флюса в) Производство сульфата натрия Применяется только для процесса выщелачивания НДТ 56. Обработка отходов выщелачивания с целью обеспечения их пригодности для конечной утилизации: их пирометаллургическая обработка в вельц-печи. Применимость: применимо только для отходов выщелачивания нейтральным растворителем с незначительным содержанием феррита цинка и/или драгоценных металлов в невысокой концентрации. НДТ 57. Гранулирование и переработка пылевидного сырья. НДТ предусматривает использование рукавного фильтра. Таблица 5.56 - Технологический показатель НДТ 57 . Выбросы, образующиеся при гранулировании и переработке пылевидного сырья Параметр Единица измерения Средний уровень выбросов для НДТ Пыль неорганическая с содержанием кремния менее 20, 20-70, а также более 70 процентов мг/нм 50 Среднесуточное значение или среднее значение за период пробоотбора. Раздел 6 Перспективные технологии 6.1 Фторидные технологии Одним из наиболее перспективных методов переработки сырьевых источников и получения чистых металлов является фторидная технология. Важное место занимает создание рентабельного способа переработки ильменитовых, лопаритовых, танталит-колумбитовых, вольфрамсодержащих и молибденитовых концентратов с комплексным извлечением редких, редкоземельных металлов, и их высокочистых соединений - оксидов, нитридов и карбидов. Особое внимание следует уделить разработке фторидного способа вскрытия оксидных и сульфидных концентратов, способов разделения и электролитической переработки безводных фторидов титана, ниобия, тантала, молибдена, вольфрама, рения, редкоземельных элементов, кремния и бора с выделением элементного фтора, направляемого в качестве основного реагента в процесс фторирования исходных концентратов. В качестве сырьевых источников могут быть выбраны титансодержащие шлаки восстановительной плавки ильменитовых концентратов Иршанского и Верхнеднепровского месторождений (Украина), лопаритовые концентраты Ловозерского месторождения (Россия, Кольский полуостров), молибденитовые концентраты Сорского ГОК (Россия, Хакасия) и др. В Томской области (Россия) возобновился интерес к разработке Туганского месторождения комплексного полиметаллического сырья с созданием производства с целью выпуска ильменитовых и цирконовых концентратов. При создании фторидного способа переработки полиметаллических концентратов: - предложены одно- и двустадийные способы фторирования полиметаллических концентратов; - для разделения фторидов металлов с незначительной разностью температур их кипения и отделения инертных газов, а также фторидов примесей предложен способ их разделения по молекулярным массам с использованием каскада газовых центрифуг, которые широко используются в промышленном масштабе в атомной промышленности при разделении изотопов урана; - для переработки безводных фторидов обоснован электролитический способ получения редких металлов и элементного фтора из расплава эвтектики фторидных солей. Фторидный способ переработки минерального сырья с использованием в качестве основного реагента рециклируемого элементного фтора может быть использован в производстве высокочистых порошков металлов, их оксидов, нитридов и карбидов практически всех редкометалльных химических элементов, образующих летучие фториды. Фторирование с использованием в качестве основного реагента рециклируемого элементного фтора, разделение фторидов редких металлов, летучих фторидов примесей и инертных газов по их молекулярным массам в каскаде газовых центрифуг, применение электролитического извлечения редких металлов и элементного фтора из безводных фторидов в низкоплавком расплаве фторидных солей являются новым направлением развития производства редких высокочистых металлов и новых конструкционных керамических материалов на основе их карбидов, нитридов, силицидов, боридов, карбосилицидов и композиционных материалов на основе этих соединений. Фторидная технология заключается в смешивании исходного сырья в виде порошка с твердым фторирующим реагентом и обработке во фторопластовых реакторах со стальным кожухом закрытого типа при температурах 140-190°С при избыточном давлении. При этом в качестве фторирующего агента используют смесь бифторида (гидродифторида) аммония ( ) и фтористоводородной кислоты в количестве, достаточном для полного поглощения выделяющегося аммиака. Перспективным методом переработки эвдиалитового концентрата может являться его разложение минеральной (соляной или азотной) кислотой при ее расходе 90-110% от стехиометрического количества с последующей термической обработкой и водным выщелачиванием получаемого геля в автоклавных условиях при температуре 175-250°С в течение 1-4 ч. При этом в раствор переходят редкоземельные элементы, а в нерастворимый остаток - соединения циркония, которые выделяют из остатка путем мокрого гравитационного сепарирования. Извлечение данным методом составляет более 71%. Заслуживает внимания вариант технологии переработки эвдиалитового концентрата, предусматривающая совмещение процессов разложения с экстракцией циркония. ТБФ насыщенный азотной кислотой вводят на стадию разложения. Соотношение Т:Ж поддерживают 1:8-10 (Ж=О+В). Отношение водной и органической фаз при этом составляет 1:1-0,5. Степень извлечения циркония за счет перевода его в органическую фазу повышалась до 95-99%. Реэкстракцию циркония из органической фазы проводят слабым (3-4%) раствором азотной кислоты. В дальнейшем из растворов аммиаком осаждали гидратированный оксид циркония. Фториды РЗЭ получают обезвоживанием гидратированных солей, осажденных из растворов или действием фтористого водорода на оксиды РЗЭ. Фториды РЗЭ осаждают из азотнокислых или солянокислых растворов плавиковой кислотой. Некоторые РЗЭ (лантан, церий и др.) выделяются в виде полугидратов , другие (празеодим, неодим) - без кристаллизационной воды. При нагревании раствора с осадком фторидов с помощью инфракрасной лампы гидратированные фториды превращаются в безводные. Отфильтрованные и промытые спиртом осадки затем сушат при 400°С в атмосфере сухого аргона. Полученные этим способом фториды содержат примесь оксифторидов LnOF. Исключить их образование можно сушкой в токе HF. Более чистые фториды получают действием фтористого водорода на оксиды при 550-575°С: (6.1). Фторирование таблеток оксидов проводят в трубе из никеля или сплава 70% Ni + 30% Cu, через которую навстречу потоку газа перемещаются лодочки с оксидами. Можно проводить фторирование оксидов в кипящем слое. Фториды, в отличие от хлоридов, малогигроскопичны, что облегчает работу с ними. Также карбонаты, гидроксиды или активные оксиды РЗМ, полученные разложением оксалатов или карбонатов при температуре не выше 600°С, гидрофторируют фтористым водородом при температуре 380-550°С. Известен способ получения фторидов редкоземельных металлов взаимодействием с фтористоводородной кислотой или ее солями в кислой водной среде. Однако высокая коррозионная активность среды, содержащей плавиковую кислоту, создает значительные трудности при создании оборудования для получения фторидов редкоземельных элементов и требует применения дорогостоящих конструкционных материалов. Кроме того, фториды РЗМ, получаемые так называемым мокрым способом, содержат значительное количество оксофторидов, если их при сушке и прокалке не обрабатывать безводным фтористым водородом, при этом также увеличивается их себестоимость. Разработан способ получения фторидов РЗМ и иттрия из их оксидов длительной обработкой (в течение 8 ч) газообразным фтористым водородом при 600-700°С. Недостатком данного способа является значительная коррозия аппаратуры вследствие высокой температуры обработки оксидов, что приводит к загрязнению фторидов РЗМ и длительности процесса фторирования, требующего большого расхода фтористого водорода, и, следовательно, ухудшает экономические показатели процесса. Сущность рассматриваемого способа получения фторидов РЗМ и иттрия заключается в том, что в качестве исходных материалов используют оксалаты, гидроксиды, карбонаты и оксиды РЗМ и иттрия, которые обрабатывают безводным фтористым водородом при температуре от 350°С до 550°С. Причем отличие от прототипа, позволяющее снизить температуру обработки оксидов фтористым водородом и ее длительность, заключается в том, что предварительная прокалка солей РЗМ и иттрия производится при температуре не более 600°С, что делает возможным получение активных оксидов, из которых при вышеуказанных температурах удается получить фториды, не содержащие кислородсодержащие соединения. Данный способ позволяет получить более чистые фториды редкоземельных металлов и иттрия при меньшем расходе HF и меньшей температуре фторирования, что значительно снижает коррозию оборудования. Выполнен большой объем научно-исследовательских работ по фторированию ильменитовых шлаков и лопаритовых концентратов с получением нелетучих фторидов. Разработаны и проведены испытания по разделению летучих фторидов титана, ниобия и тантала и технологии получения их из фторидов. В числе новых схем переработки сульфидных концентратов исследован процесс фторирования молибденитовых сульфидных концентратов. Значительные работы проведены по фторидной переработке оксидных концентратов редких металлов (рутиловые, танталит-колумбитовые, вольфрамитовые и шеелитовые). Фторидные технологии являются перспективными и во многих случаях готовыми для промышленной реализации. 6.2 Инновационные технологии производства лития В промышленной практике применяют пять методов обогащения литиевых руд: крупнокусковое обогащение, термическое обогащение (декрипитация), гравитационное и магнитное обогащение, флотация. Нетрадиционными источниками литиевого сырья за рубежом рассматриваются гекторитовые глины, ядарит, геотермальные воды действующих электростанций, нефтепромысловые рассолы и морская вода. Для переработки литиевых руд и концентратов традиционно используют четыре способа: сульфатный, известковый, хлорирующий обжиг и сернокислотный. Хлорирующий обжиг был использован для переработки лепидолит и сподуменсодеражших концентартов. Обожженный при температуре 800°С материал (лепидолит + ) выщелачивали водой, из раствора при последующем упаривании кристаллизуется смесь хлоридов лития и кальция, которая может быть использована для электролиза или получения гидроксида лития методом каустификации. В промышленном масштабе способ был освоен в США для извлечения лития из сподуменового концентрата. По гидрометаллургической технологии, названной процессом Sileach, тонкоизмельченный флюорит ( ) смешивают со слюдой и выщелачивают в серной кислоте при температуре 95-115°С в течение 4 ч при атмосферном давлении. Процесс предусматривает регенерацию серной кислоты. В лабораторных тестах Sileach при проведении процесса в течение 4 ч извлечение лития из альфа-сподумена достигало 92%. Для извлечения ценных компонентов из рассолов предложены различные методы, из которых можно выделить следующие схемы: классическую галургическую схему переработки рассолов с многостадийной упаркой и смешанную, в которой используются осадительные методы, сорбция, экстракция и другие. К наиболее простым для промышленного освоения относятся литиеносные рассолы хлоридного натриевого типа (оз.Сильвер-Пик, США), в которых содержание солей магния и кальция невелико. В мировой практике освоены технологии их переработки, основной принцип которых - предварительное концентрирование рассолов по литию в испарительных бассейнах до получения литиевого концентрата, пригодного для осаждения из него карбоната лития раствором соды. Особое место в ряду исходного сырья для получения металлов (лития, рубидия, цезия, стронция, калия, магния), а также бора, брома и йода занимают рассолы хлоридного кальциево-магниевого типа (рапа Большого Соленого озера, США). Для рассолов хлоридно-магниевого типа характерны минимальные концентрации хлорида кальция (рассолы Китая). Во всех случаях конечным продуктом будет соль лития. Наиболее распространенный конечный продукт - карбонат лития, который служит исходным материалом для получения других соединений, в частности, хлорида лития, из которого производится металлический литий. Одни из способов получения лития является металлотермическое восстановление его соли. Ниже приводим инновационную технологическую схему по получению металлического лития совмещенным процессом \"диссоциация - восстановление\" карбоната лития алюминием (см. рисунок 6.1). 1. Диссоциация карбоната лития: - температура - от 700°С до 740°С; - время синтеза - 3-3,5 ч; - остаточное давление - 15-20 Па; - контрвакуум печного пространства - нет. 2. Алюминотермическое восстановление оксида лития: - температура - 940-950°С; - время восстановления - 2-2,5 ч; - остаточное давление - 10-15 Па; - контрвакуум печного пространства - 13,3 кПа. 3. Алюминотермическое восстановление смеси алюминатов лития: - температура - 1200-1250°С; - время восстановления - 3-3,5 ч; - остаточное давление - 1,3-10 Па; - контрвакуум печного пространства - 10 кПа. Рисунок 6.1 - Технологическая схема получения лития совмещенным процессом \"диссоциация - восстановление\" карбоната лития Для получения лития алюминотермическим восстановлением оксида лития в вакууме в качестве аппарата-аналога может быть применена вакуумная шахтная ретортная печь для дистилляции кальция из медно-кальциевого сплава. 6.3 Комбинированная сорбционно-экстракционная технология переработки суммарных концентратов РЗМ с получением высокочистых соединений (на примере легкой группы РЗМ) Огромное разнообразие сырья РЗМ - природного и техногенного - определяет необходимость создания комбинированной схемы, основные элементы которой могли быть положены в основу локальных технологий. Была разработана промышленная технология современного уровня, которая позволит получать высокочистые индивидуальные соединения РЗМ из бедных руд и техногенных отходов и повысить экологический уровень предприятий. Основные приемы для достижения этой цели - максимальное использование экологически чистых сорбционных методов разделения и очистки РЗМ при рациональном применении экстракционных приемов разделения близких по свойствам металлов. При разработке промышленной технологии применительно к РЗМ-сырью в значительной степени учитывался весь огромный опыт урановой и золотодобывающей отраслей промышленности, включая как технологические, так и аппаратурные решения. Еще одним основанием для развития сорбционных процессов в сфере РЗМ являются блестящие достижения последних лет в области синтеза высокоселективных сорбентов мировыми разработчиками смол, в том числе ионитов с регулируемой на стадии синтеза пористостью, сорбентов, импрегнированных высокоселективными экстрагентами целевого назначения, хелатных и модифицированных смол. Расширение ассортимента смол позволяет существенно облегчить создание принципиально новой промышленной технологии с применением промышленно выпускаемых сорбентов. Разработанная инновационная комбинированная сорбционно-экстракционная технология переработки любого вида сырья, содержащего РЗМ, с получением высокочистых (99,99%) соединений РЗМ легкой группы состоит из трех основных составляющих - головной сорбционной операции, экстракционного разделения внутри схемы и тонкой очистки от примесей на завершающих стадиях разработанной технологии. Головная операция - это использование сильнокислотного пористого сульфокатионита в голове процесса для отделения РЗМ от основных примесей. Новизна процесса состоит в том, что для десорбции суммы РЗМ с катионита Lewatit MonoPlus SP112 использован раствор четырехвалентного церия, что позволяет практически полностью вытеснить сумму РЗМ с ионита, но при этом поддерживать \"сбросную\" (менее 0,0005 г/л) концентрацию церия(IV) в растворе после колонны. Этот процесс фронтально-градиентного вытеснения РЗМ легкой группы из фазы смолы обеспечивает количественное отделение церия(IV) от остальных элементов. Сорбированный церий(IV) снимается с катионита раствором азотной кислоты в элюат, который подвергается экстракционной обработке, а реэкстракт направляется на получение соединения высокочистого церия путем тонкой очистки от примесей нередкоземельных металлов. В качестве экстрагента использован реагент из класса четвертичного аммониевого основания. Показано также, что применение вместо экстрагента Aliquat 336 сильноосновного анионита пористой структуры снижает показатели очистки, что обусловлено восстановительными свойствами углеводородной матрицы анионита. Следующая технологическая новизна состоит в использовании комплексона типа трилон-Б для избирательного связывания суммы празеодима и неодима в комплексные соединения с последующим пропусканием водно-органической системы через слабокислотный катионит. Лантан при этом полностью сорбируется, а связанные в комплекс два металла проходят в фильтрат сорбции. Далее элюат лантана подвергается тонкой очистке от нередкоземельных металлов, а закомплексованные катионы празеодима и неодима после регенерации ЭДТА (этилендиаминтетрауксусной кислоты) подвергаются экстракционному, ставшему уже традиционным, процессу разделения. Реэкстракты этих двух металлов для получения высокочистых соединений также подвергаются тонкой очистке от примесей нередкоземельных металлов. В конечном итоге третья технологическая новизна разработанного процесса получения высокочистых соединений РЗМ из любого сырья состоит в использовании для заключительной очистки импрегнированных и хелатных смол. Так, применение сорбента, импрегнированного экстрагентом бис-(2,4,4-триметилпентил) фосфиновой кислотой и маркированного как Lewatit ТР272, для тонкой очистки от примесей индивидуальных элюатов и реэкстрактов РЗМ легкой группы позволило стабильно получать высокочистые соединения (99,99%) легкой группы. Эта технология прошла проверку в масштабе пилотных испытаний, в результате чего данные лабораторных исследований были полностью подтверждены в балансовых опытах. Разработанная технология получения высокочистых соединений РЗМ использует стандартное оборудование - сорбционные колонны ПИК с плотным слоем сорбента, реакторное оборудование и т.п. Причем процессы тонкой очистки проводятся в реакторном статическом варианте в аппаратах с перемешиванием ионообменных фаз и последующим отделением смол на сетках. Таким образом, разработанная технология обладает элементами новизны и по сравнению с традиционной экстракционной схемой в ней повышена экологическая составляющая. Более того, предложенная схема эффективна как при переработке суммарных концентратов РЗМ с целью получения высокочистых соединений, так и для переработки техногенного сырья, в том числе с низким содержанием суммы РЗМ в этом сырье, например, для переработки отходов или промпродуктов, получаемых в производстве минеральных удобрений. 6.4 Извлечение редкоземельных металлов из золошлаков ТЭЦ Золошлаковые отвалы (ЗШО) являются источником загрязнения окружающей среды, в то же время они содержат целый ряд ценных компонентов (германий, галлий, скандий, РЗМ). Разработана технология извлечения скандия и редких земель из ЗШО методом кучного выщелачивания (КВ). Из-за низкого содержания ценных компонентов в исходном материале другие методы извлечения представляются априори нерентабельными, так как требуют больших затрат. Основное отличие разработанного метода от традиционного КВ состоит в предварительной подготовке ЗШО к кучному выщелачиванию. Как известно, ЗШО - это дисперсный продукт, который в естественном виде непригоден для КВ из-за проблем плохой фильтрации и кольматации. Для извлечения РЗМ и скандия и обеспечения дренажа штабеля ЗШО гранулировали с серной кислотой, которая выполняла функции связующего и вскрывающего реагента. В результате исследований получены прочные и устойчивые к разрушению гранулы, пригодные для дальнейшей переработки методом КВ. Редкие земли извлекали из продуктивных растворов КВ сорбцией в колонке на ионитах в динамическом режиме. Десорбцию ценных компонентов со смолы проводили в две стадии: растворами нитрата аммония для очистки от примесей и сульфата аммония для десорбции РЗЭ. Первичный концентрат редких земель осаждали из десорбатов щавелевой кислотой. Определены оптимальные параметры процессов грануляции ЗШО, обеспечивающих получение гранул, пригодных для укладки в штабель и выщелачивания в режиме КВ, сорбции РЗМ на ионообменной смоле, десорбции и осаждения чернового концентрата. Извлечение РЗМ на стадии КВ составило 55%, на стадиях сорбции и десорбции - 90%. Извлечение скандия на стадиях сорбции и десорбции составило 99,6%. На основании проведенных исследований в лабораторном и укрупненном масштабах совместно с МГТУ им.Н.Э.Баумана на Дорогобужской ТЭЦ создана опытная установка по переработке ЗШО. 6.5 Получение РЗМ при переработке апатитового концентрата 6.5.1 Первичное концентрирование и выделение в виде концентрата Промышленно освоены две технологии переработки апатитового концентрата (АК) - сернокислотная и азотнокислотная. В зависимости от принятой технологии переработки присутствующие в АК РЗМ концентрируются в азотно-фосфорнокислом растворе (АФР) или в фосфогипсе. По стандартной технологии переработки АК по азотнокислотной технологии АФР охлаждают, выделяют нитрат кальция кристаллизацией, аммонизируют, упаривают и направляют на получение удобрений. Большая часть РЗМ остается в составе удобрений. Для выделения РЗМ после вымораживания нитрата кальция и отделения фтора проводят селективное выделение гидратно-фосфатных осадков при рН=1,1-2,0. Дальнейшая переработка гидрофосфатов проводится экстракцией из растворов, содержащих до 350-450 г/л нитрата аммония с использованием 100% ТБФ. Анализ информационно-патентной литературы за последние 10 лет показал, что появились новые исследования по извлечению РЗМ из фосфогипса и комплексной переработке ФГ с получением гипсового вяжущего и концентрата РЗЭ. Все описанные технологии основаны на сочетании методов промывки фосфогипса растворами кислот или солей с последующим выделением РЗМ из промывного раствора или пульпы ФГ в виде концентрата методом осаждения подходящим реагентом, сорбции или экстракции. Все известные технологии технически осуществимы и имеют право на реализацию, однако экономически рентабельными будут только те, которые предусматривают комплексную переработку фосфогипса с получением не только РЗМ, но и гипсового вяжущего и изделий на его базе, имеющих высокую добавочную стоимость [33]. Основные технические решения, принятые при разработке технологии и создании производства комплексной переработки ФПГ: Для повышения степени извлечения РЗМ из ФПГ применен способ предварительной подготовки сырья переводом его в ФДГ, позволяющий повысить степень извлечения РЗМ до 65-70% при использовании растворов серной кислоты концентрации 30-40 г/л. Дальнейшее извлечение РЗМ проводится в аппаратах колонного типа, работающих в режиме восходящей фильтрации растворов через псевдоожиженный слой сульфокатионита, ограниченный сверху фильтрующей перегородкой. Переключение колонн, работающих в режиме сорбции, с первой на вторую и далее происходит при достижении в ионите не менее 95% полной динамической обменной емкости (ПДОЕ), а в режиме десорбции - не более 0,05% от ПДОЕ. Маточники сорбции с концентрацией церия 0,05 г/л возвращают на промывку фосфогипса, а десорбции с концентрацией церия на выходе 0,25 г/л направляют на осаждение первичного концентрата (РЗК), а с церием 0,25 г/л - на десорбцию ионита в последующей колонне. Одновременно в режиме сорбции работают 3-4 колонны, а десорбции - 2-3. Маточник от осаждения РЗК нейтрализуют серной кислотой до рН 4,2-4,4 и возвращают на десорбцию. Такое ведение процесса позволяет получать на первой стадии процесса концентрат РЗМ, содержащий менее 5% примесей при низких удельных расходах реагентов. Дальнейшая переработка первичного концентрата с очисткой от примесей производится экстракцией из нитратных растворов с использованием экстрагента ТБФ в разбавителе в каскаде центробежных экстракторов. Для дальнейшего разделения группового концентрата (ГРЗК) на индивидуальные РЗМ используют упаренный реэкстракт. Технология проверена на лабораторной и опытно-промышленной автоматизированной установке полного производственного цикла в течение месяца непрерывной работы на отвальном и свежем (полугидратном) фосфогипсе с получением опытных партий ГРЗК. Производительность установки: по ФГ - 41 кг/ч или 400 кг/смену, по РЗО 1,0 кг/смену. Удельные нормы расхода реагентов и электроэнергии на производство приведены в таблице 6.1, а технологическая блок-схема - на рис.6.2. Таблица 6.1 - Удельные нормы расхода в пересчете на 1 т ФГ или на 1 кг ГРЗК Расходные материалы Норма расхода; Цена, Сумма расходов; Кг/т ФГ Кг/кг РЗО руб/кг руб/т ФГ руб/кг Серная кислота 94% 19,5 6,5 6 117 39 Сульфат аммония, техн. 11,4 3,8 12 136,8 45,6 Карбонат аммония 7,2 2,4 25 180 60 Вода питьевая 1836 612 0,03 55,1 18,4 Катионит 0,0018 0,0006 95 0,15 0,05 Известь гашеная 20 6,7 5 100 33,5 Азотная кислота, 57% 7,8 2,6 14 109,2 36,4 Трибутилфосфат (ТБФ) 0,015 0,005 322 4,8 1,6 Парафин нефтяной жидкий фракции 0,015 0,005 62,2 0,93 0,31 Аммиачная селитра 6 2 14 84 28 Электроэнергия , кВт·час 22,5 7,5 4,974- 111,9 37,3 ВСЕГО, руб. РФ 900 300 Рисунок 6.2 - Технологическая блок-схема переработки ФПГ с получением ГРЗК и отмытого от примесей ФДГ 6.5.2 Разделение ГРЗК с получением индивидуальных соединений Групповой концентрат, выделенный из АК, содержит до 10% РЗМ среднетяжелой группы (СТГ) и иттрия, чем выгодно отличается от лопатитового. Технология разделения ГРЗК с получением индивидуальных элементов легкой группы марок от 99,5% до 99,9994 реализована в двух вариантах: В первом варианте (объем переработки до 300 т в год) электрохимическому окислению с получением высокочистого церия подвергается весь концентрат РЗМ, далее идет разделение обесцеренного раствора в каскадах центробежных экстракторов с последовательным выделением лантана, дидима, среднетяжелой группы, неодима и празеодима. Всего для разделения используется 7 каскадов, 409 ступеней, экстрагент - 75% ТБФ в ПНЖ. Во втором варианте (объем переработки от 1000 до 2000 т в год) сначала экстракцией выделяют лантан, а затем церий и дидим с концентратом СТГ, потом последовательно - неодим и празеодим. Электрохимическому окислению подвергают только то количество церия, которое потребляют в России для производства специального стекла и катализаторов нефтехимии. Для разделения используется 9 каскадов, 580 ступеней, экстрагент - 75% ТБФ в ПНЖ. Существенным отличием технологии от реализуемых как в России, так и в Китае и США является то, что процесс экстракционного разделения проводится в каскадах центробежных экстракторов [34]. Объем аппарата на рабочих режимах обменивается более 100 раз в час, что позволяет создать компактное производство по разделению редкоземельных концентратов с минимальными загрузками реагентов и потоками рабочих растворов и экстрагентов. Площадь разделительного производства с использованием центробежных экстракторов с программным обеспечением по предварительным оценкам в 7-10 раз меньше аналогичных по объему переработки производств, использующих стандартное экстракционное оборудование - смесительно отстойные экстракторы ящичного типа. Расчет числа ступеней разделения и режим работы каскада экстракторов производится по разработанным специальным программам, а управление каскадами осуществляется от компьютера. Концентрат СТГ, полученный на первых стадиях разделения, отличается высоким содержание иттрия, диспрозия и тербия. Технология разделения СТГ включает две основные стадии разделения. На первой стадии разделение ведется из нитратных растворов с использованием смеси экстрагентов класса фосфорорганической или карбоновой кислоты в смеси с ТБФ
