Repository: Arxemag/HtmlToDocx

File: HtmlToDocx/Норма/ИТС 24-2020 Производство редких и редкоземельных металлов.json (part 14 of 17)
{
последовательным разделением по линиям Tb(Dy)/Gd и Ho/Y с получением оксидов иттрия, а также концентратов средней (Sm, Eu, Gd) и тяжелой групп РЗМ (Tb, Dy, Ho, Er, Yb, Lu). На второй стадии разделение проводится из хлоридной среды с использованием в качестве экстрагента фосфоновой кислоты в разбавителе по линиям Dy/Ho, Tb/Gd и Tb/Dy с получением оксидов тербия и диспрозия и концентрата тяжелой группы (Ho, Er, Yb, Lu) [35]. Для разделения используется 6 каскадов, включающих 414 ступеней. Блок-схемы разделения приведены на рис. 6.3-6.4, а удельные нормы расхода на разделение 1 кг ГРЗК приведены в таблицах 6.2 и 6.3 Рисунок 6.3 - Технологическая блок-схема разделения ГРЗК с получением РЗЭ легкой группы (лантана, церия, неодима, празеодима), всего 7 каскадов разделения, 409 ступеней, экстрагент - 75% ТБФ в ПНЖ Рисунок 6.4 - Технологическая блок-схема разделения концентрата СТГ с получением тербия, диспрозия, иттрия и гадолиния, всего 6 каскадов разделения, ступеней 414 Таблица 6.2 - Удельные нормы расхода на разделение 1 кг ГРЗК в пересчете на РЗО по реагентам, электроэнергии (легкая группа РЗЭ) Наименование Цена, руб/кг Норма расхода; Кг/кг РЗО Руб/кг Азотная кислота (57%) 14 1,2 16,8 Перекись водорода, техническая марка А (37,5%) 40 0,133 5,3 Водный р-р аммиака, 25%, кг 12 1,83 22 Сжиженный углекислый газ 14 1 14 Вода питьевая, м 30 0,03 0,8 Вода очищенная (деминерализованная), м 120 10 0,3 Трибутилфосфат (ТБФ) 322 0,009 2,9 Парафин нефтяной жидкий фракции 62,2 0,003 0,187 Тара для продукции, шт. 155 0,0067 1,03 Итого по реагентам 63,5 Электричество, кВт·час 4,974 18,3 90,78 ИТОГО 154,28 Таблица 6.3 - Удельные нормы расхода на разделение 1 кг СТГ в пересчете на РЗО по реагентам, электроэнергии (среднетяжелая группа РЗЭ) Расходные материалы Норма расхода Цена, Сумма расходов; Наименование Кг/кг РЗО руб/кг руб/кг Азотная кислота 57% 1,21 14 16,95 Аммиак (25% р-р) 2,4 12 28,8 Вода питьевая 27 0,03 0,81 2,0 14 28 Экстрагент (100% ТБФ) 0,005 322 1,64 Парафин нефтяной жидкий, фракция (ПНЖ) 0,01 62,2 0,62 Экстрагент (алкилфосфоновая кислота) 0,0025 700 1,6 Экстрагент (смесь алкилфосфоновой и алкилфосфиновой кислот) 0,005 4500 1,75 Экстрагент 2-этил-2,5-диметилгексановая кислота 0,003 350 1,05 Сода (первый сорт) 0,45 12 17,4 Соляная кислота 0,8 20 16 ИТОГО, по материалам 114,62 Электроэнергия , кВт·ч 15 4,974- 74,61 ИТОГО 189,23 6.6 Разделение РЗМ средней группы смесями экстрагентов ALIQUAT®336-ТБФ и CYANEX®572-ТБФ из нитратных сред В экспериментах использовали концентрат средней группы РЗМ, выделенный из лопаритового концентрата, состава, %: - 78,26, - 9,88, - 11,86 и концентрат СТГ, выделенный из апатитового ГРЗК, состава, %: Sm - 36,35, Eu - 9,37, Gd - 14,64, Tb - 1,07, Dy - 5,89, Ho - 0,80, Er - 0,68, Yb - 0,04 и Y - 30,31. В качестве экстрагентов использовали ТБФ, Cyanex®572 (Cytes Industries B.V., США), Aliquat®336 (BASF, Германия), который предварительно переводили в нитратную форму [36]. Анализ зависимостей и от величины рН исходного раствора для изомолярных смесей Cyanex®572-ТБФ показал, что наибольшие значения получены при экстракции Cyanex®572 без добавок из растворов с рН 1 и 3. Максимальные значения - 1,39 и - 1,67. Увеличение в составе смеси мольной доли ТБФ до 0,8-1,0 способствует снижению значений до 1,1-1,2, однако при этом вдвое повышается емкость экстрагента. Смесь Aliquat®336-ТБФ по мере увеличения доли ТБФ увеличивает емкость с ростом рН исходного раствора от 50-100 г/л, однако при этом снижаются коэффициенты разделения. Оптимальным составом для разделения является смесь 1.75М Aliquat®336 +ТБФ состава (в мол. долях) 60:40, имеющая (Eu/Gd) - 1.9, (Sm/Gd) - 2.8, (Er/Gd) - 1.9, (Gd/Ho) - 1.6, (Ho/Dy) - 2.0 и (Dy/Y) -1.8 и емкость по ( ) = 58.0 г/л и смесь 1.9М Aliquat®336 +ТБФ состава (в мол. долях) 35:65 с (Eu/Er) - 1.8 и (Dy/Y) - 2.1, емкость по ( ) = 40.5 г/л. Смесь Cyanex®572-ТБФ рекомендована для выделения самария, а Aliquat®336-ТБФ -для выделения гадолиния. Предварительно из концентрата выделяют европий методом электрохимического восстановления на графитовом катоде из хлоридной среды. 6.7 Переработка гидроксидного кека, получаемого при щелочном вскрытии монацитового концентрата Гидроксиды редкоземельных и радиоактивных элементов ( , , являются промежуточными продуктами при щелочной переработке монацита и ксенотима. Для дальнейшей переработки полученный гидроксидный кек, содержащий и растворяют в азотной или соляной кислоте. При нейтрализации полученных кислотных растворов накапливается большое количество растворов хлорида или нитрата натрия. И поэтому вопрос о сокращении большого количества отходов, а также уменьшение затрат на реагенты остается открытым. В данном способе предложены кислоты, используемые для вскрытия гидроксидного кека, заменить хлоридом аммония ( ) и переводить его в водорастворимые хлориды твердофазным методом при нагревании. является нетоксичным, удобным и безопасным реагентом при хранении. При относительно низких температурах химически активен и позволяет осуществить процесс хлорирования во всем объеме реакционной массы, а его избыток может быть легко регенерирован и повторно использован. Предварительно было изучено взаимодействие и с при нагревании. Для исследования взаимодействия с применяли термогравиметрический анализ. Продукты взаимодействия определяли с использованием рентгенофазового анализа. При нагревании смеси и на кривых ДТА имеются три эндотермических эффекта. Вне зависимости от соотношения компонентов всегда присутствует обратимый эффект полиморфного превращения , второй эндоэффект является результатом реакции хлорирования, а третий эндоэффект результатом разложения комплексных соединений с образованием безводных хлоридов РЗЭ. Соединения урана ведут себя подобно , а соединение тория не вступает в реакцию хлорирования. Таким образом, при спекании гидроксидного кека с будут образовываться водорастворимые хлориды РЗЭ, что может быть использовано для отделения их от тория. На основании полученных экспериментальных результатов предложена принципиальная пооперационная схема процесса получения концентрата РЗЭ из гидроксидного кека, образующегося при щелочной переработке монацитового концентрата. Твердофазное спекание гидроксидного кека с , взятого в массовом соотношении 1:3, проводили при температуре 300°С. Далее полученный хлоридный спек нагревали до 350°С для перевода в газообразное состояние и удаления из системы избыточного . Газовая фаза направляется на десублимацию для регенерации . Спек хлоридов редкоземельных и радиоактивных элементов является конечным продуктом и может использоваться для последующего разделения на компоненты известными методами. По разработанной технологической схеме проведены укрупненные лабораторные и полупромышленные испытания. 6.8 Автоклавная переработка монацитовых концентратов Широко распространенными способами переработки монацитовых концентратов являются щелочной и сернокислотный методы. Одним из наиболее исследованных методов выделения и очистки РЗЭ из растворов выщелачивания является жидкостная экстракция с трибутилфосфатом (ТБФ). Разложение азотной кислотой при атмосферном давлении малоэффективно, поэтому в работе приведены результаты исследований процесса вскрытия монацитового концентрата при повышенных давлениях. В качестве исходного продукта использовали монацитовый концентрат техногенного месторождения в г.Красноуфимске, Россия. Основным параметром, характеризующим эффективность протекания процесса, приняли степень вскрытия ( , %) по РЗЭ. Процесс автоклавного выщелачивания тория и суммы РЗЭ из монацитового концентрата (проба 1) был исследован при различных температурах в автоклаве (453, 473 и 493) K и постоянной концентрации азотной кислоты 6 М и продолжительности процесса 120 мин. Увеличение температуры процесса мало влияет на извлечение тория из монацита и незначительно повышает извлечение суммы РЗЭ. При увеличении времени реагирования извлечение РЗЭ растет нелинейно, а извлечение тория практически не зависит от времени реагирования. Исследования по влиянию концентрации азотной кислоты проводили при концентрациях (3, 6, 9) М и постоянных температуре в автоклаве 473 К и продолжительности процесса 120 мин. Увеличение концентрации с 6 до 9 М повышает извлечение суммы РЗЭ с 24% до 47%, а тория - лишь с 7% до 11% соответственно. Результаты исследований азотнокислотного автоклавного способа вскрытия монацитового концентрата с использованием перемешивания на укрупненной установке были изложены в статье. При условиях: 9 М , 473 K, 150 мин, была достигнута степень извлечения РЗЭ на уровне 55-60%. Для исследования возможности интенсификации исследуемого процесса были проведены эксперименты с применением микроволнового метода нагрева. Условия растворения следующие: 473 K, соотношение Т:Ж = 1:10, концентрированная азотная кислота, время проведения процесса - 60 мин. Избыточное давление при этих условиях поднималось до 1,5-1,6 МПа. В целом образец 2 оказался более легковскрываемым азотной кислотой, чем образец 1. Степени вскрытия легких РЗЭ незначительно отличаются от степеней вскрытия тяжелых РЗЭ, т.е. РЗЭ вскрываются достаточно равномерно. Степени вскрытия балластных компонентов либо отличаются в большую сторону для пробы 2, либо отличаются незначительно. При этом степень вскрытия радиоактивных компонентов для тория составила 48% для пробы 1 и 62% для пробы 2. Степени вскрытия урана составили 58% для пробы 1 и 61% - для пробы 2. Проведенные исследования показывают, что, несмотря на недостаточно высокие степени вскрытия монацита, при применении ряда методов интенсификации процесса азотнокислотного автоклавного выщелачивания монацита степень извлечения РЗЭ значительно увеличивается (с ~20% до 60%). Дальнейший поиск способов увеличения показателей эффективности процесса (химической активации, механоактивации и т.д.) делает рассматриваемый метод перспективным. 6.9 Универсальная экстракционная технология разделения ниобия и тантала при переработке колумбито-танталитовых концентратов различного состава Вовлечение в производство новых источников ниобий-танталового сырья потребовало разработать эффективные технологий получения продукции на основе ниобия и тантала. В рамках выполнения работы в качестве исходного сырья привлечен колумбитовый концентрат; соотношение в данном сырье близко (10 15):1; а также природный колумбито-танталит, в котором указанное соотношение близко к 1:1. Следует отметить, что колумбито-танталиты различного происхождения и химического состава широко распространены на мировом рынке ниобий- и танталсодержащего сырья. Промышленной переработки собственных колумбито-танталитовых концентратов в нашей стране не было, а опыт переработки лопарита к колумбито-танталитам малоприменим из-за существенного отличия минералогического и химического составов. Эксперименты проводили с колумбитовым концентратом состава, масс. %: - 50,5; - 4,1; Fe - 12,6; Mn - 1,9; W - 0,5; Si - 3,6; AI - 0,35; Ca - 0,07; Ti - 1,7; Zr - 0,6; Sn 0,2; и колумбито-танталитом состава, масс. %: - 41,0; - 24,7; Fe - 14,1; Mn - 2,9; W - 1,3; Si - 0,47; AI - 0,2; Ca - 0,4; Ti - 0,6; Zr - 0,09; Sn<2,5. Как видно из данных химического состава, содержание в обоих материалах близко (50,5% и 41,0% (масс.) соответственно), однако значительно различается содержание (4,1 и 24,7% (масс.)). Технологическая схема предлагаемой технологии включает следующие основные стадии: сульфатно-фторидное вскрытие сырья экстракционное разделение ниобия и тантала с очисткой их от примесей получение и . Показано, что определяющим условием для успешной организации экстракционного передела при переработке редкометальных материалов, содержащих и в соотношении от 10:1 (например, колумбитовый концентрат Зашихинского месторождения) до 1:1 (природный колумбито-танталит), является процесс вскрытия исходного сырья. Предварительными испытаниями установлены параметры сульфатно-фторидного вскрытия обоих материалов: температура, концентрация и расход фтористоводородной кислоты, а также содержание в смеси до 350-400 г/л серной кислоты положительно влияет на степень извлечения и как из колумбитового концентрата, так и из колумбито-танталита. При использовании фтористоводородной кислоты в избытке 30-34% от стехиометрически необходимого через 6 ч в раствор переходит не менее 93-95% и . В итоге при вскрытии необходимо выдержать такие условия, чтобы в исходном растворе на экстракционное разделение концентрация находилась на уровне не менее 100-120 г/л, ~300-320 г/л, - 220-240 г/л, - фактическая концентрация. Задачей последующей стадии гибкого экстракционного процесса является создание таких условий, при которых осуществляется разделение и на одном технологическом оборудовании с целью снижения капитальных и эксплуатационных затрат при организации переработки колумбито-танталитовых концентратов различного состава. В связи с этим для переработки ниобий- и танталсодержащих растворов после вскрытия колумбитового концентрата и/или колумбито-танталита, содержащих и в соотношении от 10:1 до 1:1 (масс. %), была выбрана схема с коллективной экстракцией ниобия и тантала, промывкой насыщенного экстракта и последующим разделением элементов на стадии селективной реэкстракции и экстракционным разделением и из образующегося реэкстракта ниобия; в качестве экстрагента использовался октанол-1. Далее были проведены укрупненные непрерывные испытания предлагаемой технологии на многоступенчатом экстракционном каскаде, содержащем экстракторы типа смеситель-отстойник, на котором отработаны режимы экстракции, промывки, реэкстракции ниобия и тантала, экстракционного разделения и с получением реэкстрактов ниобия и тантала требуемого для получения оксида ниобия (содержание основного вещества - не менее 99,8%) и оксида тантала (содержание основного вещества - не менее 99,5%) качества. Изучено распределение и в органической и водной фазах по камерам экстракционного каскада. Анализ полученных экспериментальных данных показывает, что процесс экстракции идет эффективно на 10-12 ступенях. Для стадии промывки насыщенного экстракта достаточно 5-6 ступеней, для селективной реэкстрации ниобия - 20 ступеней; для реэкстракции тантала - 6-8 ступеней, для экстракционного разделения и из образующегося реэкстракта ниобия - 15 ступеней. Установлено, что в оптимальных условиях экстракционного процесса содержание целевых компонентов в реэкстракте ниобия: - 130-150 г/л, - <0,05 г/л; в реэкстракте тантала: - 15-80 г/л, - <0,05 г/л. Потери целевых компонентов с рафинатом не превышают 0,1%. После осаждения, промывки, просушки и прокалки получены экспериментальные образцы оксида ниобия чистотой не менее 99,8% и оксида тантала чистотой не менее 99,5%, торгующиеся на российском и мировом рынках редких металлов. Исследованиями показано, что количество степеней в экстракционном каскаде и конструкция отдельной ступени не отличаются как при переработке колумбитового концентрата, так и при использовании богатого колумбито-танталита, отличаются только режимы проведения экстракционного процесса. Используются одинаковые рабочие растворы. При этом изменяется только соотношение потоков органической и водной фаз О:В в контурах экстракционного каскада. Например, в растворе после вскрытия колумбитового концентрата содержится больше ниобия, таким образом, соотношение О:В при реэкстракции ниобия будет другим (больше реэкстрагирующего раствора). Таким образом, предложенный способ вскрытия и экстракционного разделения ниобия и тантала позволяет реализовать гибкий технологический процесс, позволяющий перерабатывать редкометальные концентраты, содержащие и соотношении от 10:1 до 1:1 (масс. %). Однако следует отметить, что объем готовой продукции при переработке редкометальных концентратов, содержащих ниобий и тантал в соотношениях 10:1 и 1:1, будет различным и, таким образом, технико-экономические показатели будут отличаться и требовать дополнительного уточнения для каждого вида исходного сырья. 6.10 Экстракционное разделение тория и скандия Одним из перспективных источников добычи скандия является попутное его извлечение из маточных растворов сорбции урана. Об отечественной технологии извлечения Sc при переработке урановых руд впервые было упомянуто в докладе сотрудников ВНИИХТ на конференции в Сан-Пауло в 1970 г. Скандий извлекали в процессе экстракционной переработки глинисто-пиритных руд, содержащих уран, фосфор, РЗЭ. При решении задачи комплексной переработки урановых руд неизбежно возникает вопрос очистки получаемой сопутствующей урану продукции от радиоактивности. Необходимо учитывать, что в технологических растворах присутствуют не только уран и торий, но и продукты их радиационного распада, концентрация которых изменяется в соответствии с их периодами полураспада. Попутное извлечение скандия при добыче урана методом подземного скважинного выщелачивания предусматривает переработку возвратных растворов после сорбции урана и включает в себя следующие основные операции: сорбционное концентрирование скандия на ионообменных смолах, последующую отмывку ионообменных смол от примесей, десорбцию скандия, осаждение радиоактивных примесей, экстракционную очистку и дезактивацию полупродуктов, осаждение товарных концентратов. Были проведены исследования экстракционного разделения скандия и тория в рамках разработки промышленной технологии попутного извлечения скандия при добыче урана методом подземного скважинного выщелачивания с получением оксида скандия. Образцы чернового концентрата (ЧК) скандия для изучения экстракционного разделения скандия и тория были получены из фильтратов сорбции урана на АО \"Далур\" при проведении стендовых комплексных испытаний. Известно, что азотнокислотное растворение является традиционным в схемах получения оксида скандия. Выбор способа вскрытия (использование серной или азотной кислот, концентрация) определяется, также условиями последующего экстракционного извлечения урана и тория. Проведено исследование процесса выделения тория из раствора после азотнокислотного растворения первичного концентрата скандия. Установлено, что основной вклад в радиоактивную составляющую вносит изотоп уранового ряда Th-230. Объемная радиоактивность раствора по изотопу Th-230 составляет 1200 Бк/см . Доля изотопов Ra-226, Ra-228, Th-228 составляет, %: 0,001; 0,001; 0,2. После растворения чернового концентрата получен раствор с концентрациями ~5 г/дм Sc и ~4 г/дм Th. Для выделения тория методом жидкостной экстракции из азотнокислых сред после растворения ЧК скандия в лабораторных условиях изучена возможность применения систем экстрагентов, включающих реагенты из класса нейтральных фосфорорганических соединений на основе Cyanex 923 и ТБФ в керосине. Для системы Cyanex 923 установлены условия наиболее эффективного избирательного извлечения тория - концентрация азотной кислоты 250-270 г/дм , соотношение фаз О:В = 1:4 5. Коэффициент разделения Th и Sc составил от 34 до 312 в зависимости от концентрации тория и скандия в растворе. Для увеличения степени извлечения тория и снижения потерь скандия рекомендовано увеличить соотношение фаз и количество ступеней экстракции. Показана принципиальная возможность применения 40%-ного раствора ТБФ в керосине для снижения радиоактивности скандийсодержащего раствора. При концентрации азотной кислоты 120 г/дм удалось снизить активность на 98,5%, однако потери Sc при этом составили 26,5 %. Для снижения потерь скандия и повышения степени очистки от тория рекомендовано повысить концентрацию азотной кислоты в исходном растворе до значения 230-270 г/дм . Выполненные исследования по влиянию концентраци , на извлечение Th, Sc и Y показали преимущественное извлечение тория 50%-ным раствором ТБФ в широком диапазоне изменения кислотности и солевого фона исходного раствора. Наиболее благоприятными условиями извлечения тория являются интервал концентраций азотной кислоты 220-290 г/дм и нитратов более 4 моль/дм . Для дополнительной очистки от тория растворов промежуточных скандийсодержащих продуктов возможно использование смеси 7,5% Cyanex 923+7,5% ТБФ, а также 40%-ный раствор ТБФ в керосине. В обоих случаях обеспечивается необходимый уровень активности образцов оксида скандия ( 1 Бк/г). При этом первый экстрагент обеспечивает процесс разделения Sc и Th при меньшем количестве стадий экстракции (5 стадий) по сравнению со вторым, но при большей степени соэкстракции скандия - до 30%. Экстрагент 40% ТБФ обеспечивает очистку от тория при 8 стадиях экстракции, но при меньшем соизвлечении Sc - 14,2%. Полученные результаты очистки скандия от радиоактивных примесей подтвердили эффективность экстракции радионуклидов в системе 40-50% ТБФ в керосине. Достигнуто остаточное содержание тория в рафинатах экстракции - C(Th) = 5 мг/л без существенных потерь скандия. При этом соотношение Sc и Th в рафинате экстракции радионуклидов увеличилось относительно исходного раствора выщелачивания чернового скандиевого концентрата с 2,1 до 1500. Из очищенного от тория раствора были получены образцы оксида скандия соответствующие требованиям ТУ 95.148-77 на оксид скандия с содержанием 99,0%. Химический состав образца оксида скандия приведен в таблице 6.1. Таблица 6.1 - Химический состав образца оксида скандия (ОС-1) Содержание примесей, в пересчете на оксиды, %, не более ТУ 95.148-77 По результатам испытаний Железо 0,05 0,04 Алюминий 0,01 0,01 Кальций 0,05 0,05 Медь 0,01 0,01 Кремний 0,05 0,05 Марганец 0,01 0,01 Магний 0,01 0,01 Иттрий 0,05 0,05 Иттербий 0,05 0,05 Цирконий 0,1 0,05 Титан 0,05 0,05 Фосфор 0,02 0,01 6.11 Промышленная технология переработки комплексных руд Томторского редкометалльного месторождения Особенностью руды участка Буранный месторождения Томтор является наличие большого количества ценных компонентов (Nb, полный спектр элементов редкоземельной группы (РЗЭ)), высокая дисперсность, тесное взаимное срастание минеральных фаз и связь одного и того же полезного компонента с несколькими минералами (минералы группы крандаллита, монацит, пирохлор), а также наличие нескольких разновидностей одноименных минералов (пирохлора, монацита, группы крандаллита), различающихся по своим физико-механическим и физико-химическим свойствам. Руда участка Буранный месторождения Томтор крайне изменчива по содержанию основных элементов, в частности, содержание Nb в исследованных технологических пробах изменяется от 1,12 до 13,3%, - от 5,33 до 28,27%. Руды участка Буранный месторождения Томтор относятся к рудам редких металлов пирохлор-крандаллит-монацитового типа. Преобладающим классом соединений в составе руды являются фосфаты (более 90%), в подчиненном количестве присутствуют классы оксидов, гидрооксидов, сульфидов и силикатов. Основным минералом-концентратором Nb является изоморфный ряд Ba-Sr пирохлоров различной степени измененности (от первичных до полностью преобразованных). Содержание пирохлора в исходной руде варьируется от 0,7% до 20%, в среднем составляет 6,5%. В подчиненном количестве присутствуют ниобийсодержащие минералы: рутил, ильменорутил, колумбит. Для элементов редкоземельной группы к основным минералам относятся монацит (0-25%, в среднем - 21,4%), Zr-ксенотим, Sc-циркон, минералы группы крандаллита (в среднем - 43,7%, в том числе гойяцит (3-32%, в среднем - 15%), горсейксит (16-53%, в среднем - 28,0%), флоренсит (0-3%, в среднем - 0,6%), собственно крандаллит (1,0-11,2%, в среднем - 4,2%)). Исследована возможность обогащения руды флотационными, гравитационными и радиометрическими методами. Применение процессов обогащения не позволяет получить концентраты с приемлемыми показателями качества и извлечения, что обусловливает применение гидрометаллургических процессов для переработки всего объема руды. Разработана и проверена в опытно-промышленном масштабе технология переработки руды Томторского месторождения (участок Буранный). Данная технология обеспечивает высокие степени извлечения полезных компонентов (Nb и РЗЭ), простоту, надежность и экологическую безопасность при реализации в промышленных масштабах и включает следующие стадии (рисунок 6.5): - рудоподготовка (дробление и измельчение руды); - вскрытие руды раствором гидроксида натрия с последующим водным выщелачиванием. Фосфатные минералы в руде вскрываются едким натром с получением смеси гидроокислов РЗЭ и других гидроокислов в твердом остатке. Пульпа из реакторов щелочного вскрытия разбавляется водой для того, чтобы растворить тринатрийфосфат, образовавшийся в процессе щелочного вскрытия. При этом в раствор переводятся такие элементы, как фосфор, алюминий и частично кремний и ванадий; - выщелачивание РЗЭ из кека щелочного вскрытия раствором минеральной (например, соляной или азотной) кислоты. При этом в раствор переходят все РЗЭ, а также такие примесные элементы, как железо, торий, уран; - очистка раствора РЗЭ от примесей с использованием перекиси водорода, известняка и сульфидсодержащего реагента. Раствор РЗЭ содержит в качестве примесей такие элементы, как железо, алюминий, кремний, ванадий, титан, свинец, торий, уран и др. Для перевода Fe(ll) в Fe(lll) в раствор добавляют пероксид водорода, после чего осуществляют осаждение всех примесей в виде гидроксидов с использованием пульпы карбоната кальция. Очистка от свинца производится путем добавления сульфидсодержащего реагента с получением осадка сульфидов тяжёлых цветных металлов. Очищенный раствор РЗЭ направляют на получение чернового концентрата РЗЭ, кек - в отход; - осаждение чернового концентрата гидроксидов РЗЭ с использованием извести. Для осаждения РЗЭ в виде гидроксидов очищенный от примесей раствор РЗЭ смешивают с пульпой гидроксида кальция. Черновой концентрат направляют на растворение в азотной кислоте, а маточный раствор - на регенерацию минеральной кислоты; - растворение осадка РЗЭ в азотной кислоте и экстракционное разделение РЗЭ. Осадок РЗЭ растворяют в азотной кислоте, полученный азотнокислый раствор РЗЭ направляют на групповое разделение (Рисунок 6.6) с использованием ТБФ в качестве экстрагента, с получением следующих продуктов: раствор нитратов среднетяжелой группы РЗЭ, раствор нитратов лантана-церия, раствор нитратов празеодима-неодима, раствор нитрата празеодима, раствор нитрата неодима. После этого проводят осаждение РЗЭ в виде карбонатов, при необходимости осуществляют сушку карбонатов РЗЭ и прокаливание до оксидов РЗЭ; - выщелачивание Nb из кека выщелачивания РЗЭ фторсодержащим кислым раствором (например, раствором плавиковой кислоты, смесью серной и плавиковой кислот и др.). При этом в раствор переходят ниобий и такие примесные элементы, как титан, железо, кремний и фосфор. Раствор направляют на жидкостную экстракцию ниобия, а кек выщелачивания отправляют в отход; - выделение Nb из кислого раствора выщелачивания методом жидкостной экстракции с использованием 1-октанола. Ниобий в виде фторниобиевой кислоты экстрагируют октанолом из кислого раствора, содержащего фториды ниобия, титана, кремния, фосфора и железа. Ниобий (в виде фторниобиевой кислоты) селективно извлекается в органическую фазу, а все примеси остаются в рафинате. Полученный реэкстракт ниобия отправляют на получения пентаоксида ниобия; - получение пентаоксида ниобия. Водный раствор фторниобиевой кислоты, полученный после экстракции, направляют на получение пентаоксида ниобия (например, методом пирогидролиза или методом осаждения гидроксида ниобия с последующим прокаливанием осадка до пентаоксида); - регенерация раствора гидроксида натрия с участка щелочного вскрытия-водного выщелачивания. Раствор гидроксида натрия, содержащий в качестве примесей фосфаты, алюминаты, силикаты ванадаты, карбонаты натрия, регенерируют с использованием извести. Раствор щелочи, очищенный от примесей, направляют на упаривание и возвращают на стадию щелочного вскрытия руды. Осадок примесей, представляющий собой в основном смесь фосфата и гидроксида кальция, направляется в отход; - регенерация раствора минеральной кислоты из раствора солей после осаждения РЗЭ с использованием серной кислоты. Регенерацию минеральной кислоты производят из маточного раствора осаждения чернового концентрата гидроксидов РЗЭ, содержащего в основном соли щелочных (натрия) и щелочноземельных металлов (кальция и стронция). Упаренный маточный раствор смешивают с концентрированной серной кислотой, осадок сульфатов щелочных и щелочноземельных металлов отправляют в отход, раствор регенерированной минеральной кислоты возвращают на стадию выщелачивания РЗЭ. Готовой продукцией технологии являются пентаоксид ниобия, смесь карбонатов лантана и церия, оксиды празеодима и неодима, смесь карбонатов РЗЭ среднетяжелой группы. Отходами технологии являются промытые кеки фильтрации, основными компонентами которых являются нерастворимые фосфаты, сульфаты, фториды и гидроксо-фториды металлов, которые отправляют в хвостохранилище либо иной объект размещения отходов. Рисунок 6.2* - Блочная технологическая схема переработки руды месторождения Томтор ________________ * Нумерация соответствует оригиналу. - Примечание изготовителя базы данных. Рисунок 6.3* - Блочная технологическая схема группового разделения РЗ ________________ * Нумерация соответствует оригиналу. - Примечание изготовителя базы данных. Заключительные положения и рекомендации Информационно-технический справочник по наилучшим доступным технологиям \"Производство редких и редкоземельных металлов\" подготовлен в соответствии с распоряжением от 30 апреля 2019 г. N 866-р \"Об утверждении поэтапного графика актуализации информационно-технических справочников по наилучшим доступным технологиям\" и правилами определения технологии в качестве наилучшей доступной технологии, а также разработки, актуализации и опубликования информационно-технических справочников по наилучшим доступным технологиям , утвержденных постановлением Правительства Российской Федерации от 23 декабря 2014 г. N 1458 . При подготовке настоящего справочника в максимально возможной степени были учтены положения окончательного проекта второй редакции справочника Европейского союза по наилучшим доступным технологиям для предприятий цветной металлургии (Best Available Techniques (ВАТ) Reference Document for the Non-Ferrous Metals Industries, final draft, October 2014), включая краткие описания (заключения) по НДТ. Состав ТРГ 24 \"Производство редких и редкоземельных металлов\" был утвержден приказом Министерства промышленности и торговли от 16 апреля 2020 г. N 1254. Авраамова Елена Арслановна ОАО \"Уралэлектромедь\" Агеев Виталий Валериевич Воронежская региональная экологическая общественная организация \"В защиту Черноземья\" Акимова Нина Петровна ОАО \"Институт \"ГИНЦВЕТМЕТ\" Ануфриева Светлана Ивановна ФГБУ \"Всероссийский научно исследовательский институт минерального сырья им. Н.М.Федоровского\" Бабаин Василий Александрович ООО \"ТриАрк Майнинг\" Боравская Татьяна Васильевна ООО \"Инновационный экологический фонд\" Боравский Борис Вячеславович Ассоциация членов ТРГ по разработке ИТС НДТ \"Национальный центр оценки наилучших доступных технологий\" Василевский Владимир Леонидович ЗАО \"ИСТ\" Васильев Дмитрий Иванович АО \"Чепецкий механический завод\" Власенко Виктор Иванович ООО \"НТИО Центр\" Воронин Дмитрий Юрьевич ООО \"ТриАрк Майнинг\" Воронина Зинаида Николаевна ОАО \"Институт \"ГИНЦВЕТМЕТ\" Галиева Жанетта Николаевна ГК \"Скайград\" Гиганов Владимир Георгиевич АО \"Институт \"ГИНЦВЕТМЕТ\" Гилев Виталий Александрович ООО \"УМК\" Головин Андрей Валерьевич ПАО \"Корпорация ВСМПО - АВИСМА\" Гришаев Сергей Иванович Минпромторг России Демидов Владислав Леонидович Минпромторг России Доровских Михаил Алексеевич ООО \"Хальдор Топсе\" Занавескин Константин Леонидович ФГБУ \"Институт нефтехимического синтеза им.А.В.Топчиева РАН\" Иванов Владимир Константинович ФГБУ \"Институт общей и неорганической химии им.Н.С.Курнакова РАН\" Ивачев Игорь Владимирович Минприроды России Киселев Василий Александрович ОАО \"Соликамский магниевый завод\" Курков Александр Васильевич ФГБУ \"Всероссийский научно-исследовательский институт минерального сырья им.Н.М.Федоровского\" Курошев Илья Сергеевич ФГАУ \"НИИ \"ЦЭПП\"\" (руководитель секретариата технической рабочей группы) Лихникевич Елена Германовна ФГБУ \"Всероссийский научно исследовательский институт минерального сырья им.Н.М.Федоровского\" Лозицкий Сергей Васильевич АО \"Чепецкий механический завод\" Макаров Юрий Александрович АО \"Русская медная компания\" Мешалкин Валерий Павлович ФГБОУ ВО \"Российский химико-технологический университет им.Д.И.Менделеева\" Некрасов Евгений Николаевич \"АВИСМА\" филиал ПАО \"Корпорация ВСМПО АВИСМА\" Подгородецкий Геннадий Станиславович ФГАОУ ВО НИТУ \"МИСиС\" Прокопьев Сергей Амперович ООО ПК \"СПИРИТ\" Проценко Сергей Анатольевич Минприроды России Тарасов Андрей Владимирович АО \"Институт ГИНЦВЕТМЕТ\"\" Темнов Александр Викторович Минприроды России Тимофеев Константин Леонидович ОАО \"Уралэлектромедь\" Травкин Михаил Николаевич ФГБУ \"Центр лабораторного анализа и технических измерений по Центральному федеральному округу\" Трубаков Юрий Михайлович АО \"Ведущий научно-исследовательский институт химической технологии\" Хохряков Алексей Николаевич АО \"Чепецкий механический завод\" Шутова Анастасия Андреевна ООО \"РеоКат\" Публичное обсуждение проекта настоящего справочника было проведено в срок с 08 сентября 2020 г. по 08 октября 2020 г. Для определения условий нормирования отечественных предприятий необходима оценка достигнутых отраслью показателей ресурсо- и энергоэффективности и экологической результативности. В целях сбора информации о применяемых на промышленных предприятиях технологических процессах, оборудовании, об источниках загрязнения окружающей среды, технологических, технических и организационных мероприятиях, направленных на снижение загрязнения окружающей среды и повышение энергоэффективности и ресурсосбережения, были подготовлены анкеты для предприятий, которые были направлены в адреса всех предприятий по производству редких и редкоземельных металлов. Технологические показатели НДТ определялись на основе результатов обработки данных, представленных предприятиями при анкетировании и по специальным дополнительным запросам. По ряду показателей при написании справочника НДТ были использованы также зарубежные материалы: справочник Европейского союза по наилучшим доступным технологиям для предприятий цветной металлургии, статистические сборники, результаты научно-исследовательских и диссертационных работ, иные источники, а также информация, полученная в ходе консультаций с экспертами в области производства редких и редкоземельных металлов. Приложение А (обязательное) Перечень маркерных веществ и технологических показателей Маркерные вещества для атмосферного воздуха: Таблица А.1 - Общие НДТ для производства редких и редкоземельных металлов Азота диоксид Пыль неорганическая с содержанием кремния менее 20, 20-70, а также более 70 процентов Взвешенные вещества Аммиак Хлор Хлористый водород Карбонат натрия Серы диоксид Таблица А.2 - Производство циркония и гафния Аммиак Взвешенные вещества Фториды газообразные (гидрофторид, кремний тетрафторид) (в пересчете на фтор) Фтористый водород, растворимые фториды Азота оксид Азота диоксид Серы диоксид Углерода оксид Хлор Цирконий Хлористый водород Карбонат натрия (динатрий карбонат) Таблица А.3 - Производство кальция Взвешенные вещества Азота оксид Азота диоксид Хлор Углерода оксид Таблица А.4 - Производство титана Взвешенные вещества Азота оксид Азота диоксид Серы диоксид Углерода оксид Хлор Хлористый водород Фосген Фториды газообразные (гидрофторид, кремний тетрафторид) (в пересчете на фтор) Серная кислота Диалюминий триоксид (в пересчете на алюминий) Минеральное масло Таблица А.5 - Производство магния Взвешенные вещества Азота оксид Азота диоксид Серы диоксид Углерода оксид Хлор Хлористый водород Магний оксид Таблица А.6 - Производство теллура Взвешенные вещества Таблица А.7 - Гранулирование и переработка пылевидного сырья Пыль неорганическая с содержанием кремния менее 20, 20-70, а также более 70 процентов Маркерные вещества для сбросов: Таблица А.8 - Маркерные вещества при производстве редких и редкоземельных металлов Алюминий Никель Титан Цинк Хлорид-анион (хлориды) Фторид-анион Нитрат-анион Сульфат-анион (сульфаты) Нитрит-анион Взвешенные вещества Таблица А.9 - Дополнительные маркерные вещества при производстве магния из обогащенного карналлита Магний Калий Кальций Натрий Таблица А.10 - Дополнительные маркерные вещества для предприятий, осуществляющих прием хозяйственно-бытовых стоков от сторонних организаций и не относящихся к области применения ИТС НДТ 10 \"Очистка сточных вод с использованием централизованных систем водоотведения поселений, городских округов\" БПК полн. АСПАВ Фосфаты (по фосфору) Хлорат-анион ХПК А.3 Перечень технологических показателей при производстве редких, редкоземельных и щелочноземельных металлов Таблица А.11 - Перечень технологических показателей при производстве редких, редкоземельных и щелочноземельных металлов Производственный процесс Наименование загрязняющего вещества Единица измерения Величина Пирометаллургические процессы производства продукции, которая входит в область применения настоящего справочника НДТ ( НДТ 13 ) Азота диоксид мг/нм 60 Сушка сырья в сушильных башнях в потоке горячих топочных газов с использованием природного газа в качестве топлива ( НДТ 14 ) Азота диоксид мг/нм 60 Подготовка сырья (например, прием, обработка, хранение, измерение, перемешивание, смешивание, сушка, измельчение, просеивание) в Пыль неорганическая с содержанием кремния менее 20, 20-70, а также более 70 процентов мг/нм 40 производстве продукции, которая входит в область применения настоящего справочника ( НДТ 15 ) Взвешенные вещества мг/нм 40 Производство оксидов металлов (выщелачивание, очистка и электролиз), которые входят в область применения данного справочника ( НДТ 16 ) Пыль неорганическая с содержанием кремния менее 20, 20-70, а также более 70 процентов мг/нм 40 Производство оксидов металлов (гидролиз), которые входят в область Аммиак мг/нм 30 применения данного справочника ( НДТ 16 ) Хлористый водород мг/нм 30 Загрузка, обжиг, плавка и получение огарков и спеков в производстве Азота оксид мг/нм 60 продукции, которая входит в область применения настоящего справочника НДТ Аммиак мг/нм 100 (НДТ 17 ) Пыль неорганическая с содержанием кремния менее 20, 20-70, а также более 70 процентов мг/нм 50 Хлор мг/нм 30 Диоксид серы мг/нм 60 Производство концентратов (карбонатов) РЗМ ( НДТ 18 ) Пыль неорганическая с содержанием кремния менее 20, 20-70, а также более 70 процентов мг/нм 30 Карбонат натрия мг/нм 5 Азота диоксид мг/нм 5 Подготовка сырья (прием, обработка, хранение, перемешивание, смешивание, Азота оксид мг/нм 60 сушка) при получении фторцирконата, фторгафната калия в производстве Азота диоксид мг/нм 60 циркония и гафния методом фторирования ( НДТ 21 ) Аммиак мг/нм 275 Взвешенные вещества мг/нм 40 Фториды газообразные соединения мг/нм 52 Фториды хорошо растворимые мг/нм 235 Диоксид серы мг/нм 18 Углерода оксид мг/нм 38 Подготовка сырья (прием, обработка, хранение, перемешивание, смешивание, Хлор мг/нм 365 сушка) при получении технического тетрахлорида циркония в производстве Цирконий мг/нм 40 циркония методом хлорирования ( НДТ 22 ) Хлористый водород мг/нм 160 Взвешенные вещества мг/нм 40 Карбонат натрия (динатрий карбонат) мг/нм 40 Получение порошка циркония и гафния электролитческого методом Аммиак мг/нм 275 фторирования (дробление катодного осадка, обработка в растворах углеаммонийных солей, флотация порошка, кислотная обработка раствором серной кислоты, сушка порошка) в производстве циркония и гафния ( НДТ 23 ) Взвешенные вещества мг/нм 50 Разделение хлоридов циркония и гафния (солевая очистка, ректификация Цирконий мг/нм 40 и отгонка, абсорбционная очистка) при получении тетрахлорида циркония очищенного в производстве циркония методом хлорирования ( НДТ 24 ) Гидрохлорид мг/нм 160 Получение катодного осадка циркония и гафния методом электролиза в Хлор мг/нм 100 расплаве солей ( НДТ 25 ) Фтористый водород, растворимые фториды мг/нм 190 Взвешенные вещества мг/нм 40 Восстановление циркония из тетрахлорида циркония магнийтермическим способом (конденсация, кристаллизация, спекание) при получении циркониевой губки в производстве циркония методом хлорирования ( НДТ 26 ) Цирконий мг/нм 40 Применение извести
