Repository: Arxemag/HtmlToDocx

File: HtmlToDocx/Норма/ИТС 24-2020 Производство редких и редкоземельных металлов.json (part 15 of 17)
{
(негашеной) для приготовления известкового молока ( НДТ 27 ) Взвешенные вещества мг/нм 20 Хлорирование известкового молока анодными газами для получения Взвешенные вещества мг/нм 50 раствора хлористого кальция ( НДТ 28 ) Хлор мг/нм 230 Сушка раствора хлористого кальция для получения сухого порошка хлористого Взвешенные вещества мг/нм 180 кальция ( НДТ 29 ) Азота оксид мг/нм 60 Азота диоксид мг/нм 60 Электролиз расплава хлористого кальция для получения медно- Взвешенные вещества мг/нм 50 кальциевого сплава ( НДТ 30 ) Хлор мг/нм 230 Подготовка сырья (прием, обработка, хранение, перемешивание, смешивание) при получении титанового шлака ( НДТ 31 ) Взвешенные вещества мг/нм 50 Процесс плавки и выпуска расплава титанового шлака ( НДТ 32 ) Взвешенные вещества мг/нм 750 Процесс приготовления трех компонентной титансодержащей шихты (сушка материалов, дробление материалов, помол, перемешивание) ( НДТ 33 ) Взвешенные вещества мг/нм 60 Подготовка сырья (прием, обработка, хранение, хлорирование) при получении Хлор мг/нм 276 технического тетрахлорида титана в производстве титана губчатого Хлористый водород мг/нм 395 магнийтермическим способом ( НДТ 34 ) Фосген мг/нм 2 Углерода оксид мг/нм 160 Восстановление титана из тетрахлорида титана магнийтермическим способом Хлористый водород мг/нм 50 (восстановление, дистилляция) при получении титановой губки в производстве титана губчатого магнийтермическим способом ( НДТ 35 ) Пыль неорганическая с содержанием кремния менее 20, 20-70, а также более 70 процентов мг/нм 10 Подготовка шихтовых материалов (первичных и вторичных) для Взвешенные вещества мг/нм 50 производства титановых сплавов (очистка в кислотном растворе, Азота диоксид мг/нм 60 обезжиривание, дробеметная обработка, нагрев, измельчение, Азота оксид мг/нм 60 навешивание, прессование, сушка) ( НДТ 36 ) Углерода оксид мг/нм 60 Фториды газообразные (гидрофторид, кремний тетрафторид) (в пересчете на фтор) мг/нм 50 Натрий гидроксид мг/нм 50 Серы диоксид мг/нм 60 Серная кислота мг/нм 50 Производство титановых слитков (загрузка, плавление в вакуумных печах, Взвешенные вещества мг/нм 50 выгрузка, охлаждение, шоопирование, обработка) ( НДТ 37 ) Азота диоксид мг/нм 60 Азота оксид мг/нм 60 Диалюминий триоксид (в пересчете на алюминий) мг/нм 50 Углерода оксид мг/нм 60 Производство титановых изделий и полуфабрикатов (нагрев, ковка, Взвешенные вещества мг/нм 50 штамповка, отжиг, прокатка, прессование, правка, травление, Азота диоксид мг/нм 60 механическая обработка, резка) ( НДТ 38 ) Азота оксид мг/нм 60 Углерода оксид мг/нм 60 Масло минеральное мг/нм 50 Серы диоксид мг/нм 60 Натрий гидроксид мг/нм 50 Хлористый водород мг/нм 50 Фториды газообразные (гидрофторид, кремний тетрафторид) (в пересчете на фтор) мг/нм 50 Серная кислота мг/нм 50 Получение высокопроцентного ферротитана в индукционных печах Взвешенные вещества мг/нм 50 (загрузка шихты, плавление, разливка, дробление) ( НДТ 39 ) Азота диоксид мг/нм 60 Азот оксид мг/нм 60 Углерод оксид мг/нм 60 Серы диоксид мг/нм 60 Обезвоживание обогащенного карналлита во вращающихся печах и Взвешенные вещества мг/нм 180 печах кипящего слоя ( НДТ 40 ) Азота оксид мг/нм 60 Азота диоксид мг/нм 60 Углерода оксид мг/нм 240 Хлористый водород мг/нм 30 Серы диоксид мг/нм 30 Хлор мг/нм 20 Хлорирование обезвоженного искусственного карналлита анодными Взвешенные вещества мг/нм 50 газами для получения безводного очищенного искусственного карналлита Хлор мг/нм 300 (НДТ 41 ) Углерода оксид мг/нм 230 Хлористый водород мг/нм 30 Электролиз расплава обезвоженного карналлита с получением первичного Взвешенные вещества мг/нм 50 магния ( НДТ 42 ) Хлор мг/нм 300 Хлористый водород мг/нм 100 Рафинирование и литье магния и сплавов ( НДТ 43 ) Взвешенные вещества мг/нм 60 Хлористый водород мг/нм 40 Серы диоксид мг/нм 170 Магний оксид мг/нм 5 Хлор мг/нм 10 Производство теллура ( НДТ 44 ) Взвешенные вещества мг/нм 60 Выбросы от абсорбции примесей, газов, аэрозолей при получении технических Хлористый водород мг/нм 10 пентахлоридов ниобия и тантала ( НДТ 45 ) Хлор мг/нм 20 Фосген мг/нм 2 Углерода оксид мг/нм 170 Пыль неорганическая с содержанием кремния менее 20, 20-70, а также более 70 процентов мг/нм 100 Выбросы от технических пентахлоридов ниобия и тантала ( НДТ 46 ) Хлористый водород мг/нм 10 Хлор мг/нм 20 Фосген мг/нм 2 Углерода оксид мг/нм 170 Процесс подготовки шихты (сушка материалов, загрузка, перемешивание) и проведение восстановительной плавки ниобия и тантала из пентаоксида ниобия и тантала ( НДТ 47 ) Взвешенные вещества мг/нм 40 Гранулирование и переработка пылевидного сырья ( НДТ 56 ) Пыль неорганическая с содержанием кремния менее 20, 20-70, а также более 70 процентов мг/нм 50 Технологические показатели загрязняющих веществ в сбросах в водные объекты, соответствующие НДТ. Таблица А.12 - Технологические показатели: средний уровень концентраций загрязняющих веществ в прямых сбросах, образующихся при производстве редких и редкоземельных металлов, в принимающие водные объекты Параметр Единица измерения Концентрация загрязняющего вещества Алюминий мг/дм 0,3 Никель мг/дм 0,3 Титан мг/дм 0,1 Цинк мг/дм 0,08 Хлорид-анион (хлориды) мг/дм 1800 Фторид-анион мг/дм 4,0 Нитрат-анион мг/дм 100,0 Сульфат-анион (сульфаты) мг/дм 500,0 Нитрит-анион мг/дм 3,3 Взвешенные вещества мг/дм 30,0 В случае замкнутого цикла водооборота показатели не применяются. Таблица А.13 - Дополнительные технологические показатели: средний уровень концентраций загрязняющих веществ в прямых сбросах, образующихся при производстве магния из обогащенного карналлита Параметр Единица измерения Концентрация загрязняющего вещества Магний мг/дм 140,0 Калий мг/дм 140,0 Кальций мг/дм 950,0 Натрий мг/дм 280,0 В случае замкнутого цикла водооборота показатели не применяются. Таблица А.14 - Дополнительные технологические показатели: для предприятий, осуществляющих прием хозяйственно-бытовых стоков от сторонних организаций и не относящихся к области применения ИТС НДТ 10 \"Очистка сточных вод с использованием централизованных систем водоотведения поселений, городских округов\" Параметр Единица измерения Концентрация загрязняющего вещества БПК полн. мг/дм 4,0 АСПАВ мг/дм 0,1 Фосфаты (по фосфору) мг/дм 1,0 Хлорат-анион мг/дм 1,0 ХПК мг/дм 40,0 В случае замкнутого цикла водооборота показатели не применяются. Приложение Б (обязательное) Перечень НДТ Б.1 НДТ общего характера НДТ 1 . Повышение общей результативности природоохранной деятельности НДТ 2 . Повышение эффективности использования энергии НДТ 3 . Обеспечение стабильности производственного процесса Б.2 Предотвращение и снижение эмиссий НДТ 4 . Уменьшение неорганизованных выбросов, образующихся при хранении сырья НДТ 5 . Уменьшение неорганизованных эмиссий, образующихся при обработке и транспортировке сырья НДТ 6 . Предупреждение или сокращение неорганизованных выбросов НДТ 7 . Предотвращение или сокращение неорганизованных выбросов от подготовки и предварительной обработки материалов НДТ 8 . Предотвращение или уменьшение неорганизованных выбросов от загрузки сырья редких и редкоземельных металлов до получения огарка или спека НДТ 9 . Использование мокрой шихты для обжиговой печи НДТ 10 . Выполнение операций при пониженном давлении при обработке огарка. НДТ 11 . Сокращение неорганизованных выбросов, образующихся при промывке, разделении твердых и жидких фракций и очистке НДТ 12 . Использование в электролизерах добавок, особенно пенообразующих агентов, в целях уменьшения неорганизованных выбросов паров, образующихся при электроизвлечении НДТ 13 . Предотвращение выбросов NO, от пирометаллургических процессов НДТ 14 . Использование природного газа в качестве топлива при сушке сырья в сушильных башнях в потоке горячих топочных газов НДТ 15 . Сокращение выбросов в воздух пыли (взвешенных веществ) от подготовки сырья (например, прием, обработка, хранение, измерение, перемешивание, смешивание, сушка, измельчение, просеивание) НДТ 16 . Сокращение выбросов, образующихся при производстве оксидов металлов НДТ 17 . Сокращение выбросов от загрузки, обжига, плавки и получения огарков и спеков НДТ 18 . Сокращения выбросов при производстве концентратов (карбонатов) РЗМ. НДТ 19 . Сокращение выбросов органических соединений в атмосферу из сушки исходного материала и процесса обжига, спекания и плавки НДТ 20 . Сокращение выбросов ПХДД/Ф и ЛОС в воздухе при комбинированных технологиях переработки нетрадиционного сырья редких и редкоземельных элементов НДТ 21 . Подготовка сырья (прием, обработка, хранение, перемешивание, смешивание, сушка) при получении фторцирконата, фторгафната калия в производстве циркония и гафния методом фторирования НДТ 22 . Подготовка сырья (прием, обработка, хранение, перемешивание, смешивание, сушка) при получении технического тетрахлорида циркония в производстве циркония методом хлорирования НДТ 23 . Получение порошка циркония и гафния электролитческого методом фторирования (дробление катодного осадка, обработка в растворах углеаммонийных солей, флотация порошка, кислотная обработка раствором серной кислоты, сушка порошка) в производстве циркония и гафния НДТ 24 . Разделение хлоридов циркония и гафния (солевая очистка, ректификация и отгонка, абсорбционная очистка) при получении тетрахлорида циркония очищенного в производстве циркония методом хлорирования НДТ 25 . Получение катодного осадка циркония и гафния методом электролиза в расплаве солей НДТ 26 . Восстановление циркония из тетрахлорида циркония магнийтермическим способом (конденсация, кристаллизация, спекание) при получении циркониевой губки в производстве циркония методом хлорирования НДТ 27 . Применение извести (негашеной) для приготовления известкового молока НДТ 28 . Хлорирование известкового молока анодными газами для получения раствора хлористого кальция. НДТ 29 . Сушка раствора хлористого кальция для получения сухого порошка хлористого кальция НДТ 30 . Электролиз расплава хлористого кальция для получения медно-кальциевого сплава НДТ 31 . Подготовка сырья (прием, обработка, хранение, перемешивание, смешивание) при получении титанового шлака НДТ 32 . Процесс плавки и выпуска расплава титанового шлака НДТ 33 . Сокращение выбросов в процессе приготовления трехкомпонентной титансодержащей шихты (сушка материалов, дробление материалов, помол, перемешивание). НДТ 34 . Подготовка сырья (прием, обработка, хранение, хлорирование) при получении технического тетрахлорида титана в производстве титана губчатого магнийтермическим способом НДТ 35 . Восстановление титана из тетрахлорида титана магнийтермическим способом (восстановление, дистилляция) при получении титановой губки в производстве титана губчатого магнийтермическим способом НДТ 36 . Подготовка шихтовых материалов (первичных и вторичных) для производства титановых сплавов (очистка в кислотном растворе, обезжиривание, дробеметная обработка, нагрев, измельчение, навешивание, прессование, сушка) НДТ 37 . Производство титановых слитков (загрузка, плавление в вакуумных печах, выгрузка, охлаждение, шоопирование, обработка) НДТ 38 . Производство титановых изделий и полуфабрикатов (нагрев, ковка, штамповка, отжиг, прокатка, прессование, правка, травление, механическая обработка, резка). НДТ 39 . Получение высокопроцентного ферротитана в индукционных печах (загрузка шихты, плавление, разливка, дробление). НДТ 40 . Обезвоживание обогащенного карналлита во вращающихся печах и печах кипящего слоя. НДТ 41 . Хлорирование обезвоженного искусственного карналлита анодными газами для получения безводного очищенного искусственного карналлита. НДТ 42 . Электролиз расплава обезвоженного карналлита с получением первичного магния. НДТ 43 . Снижение выбросов при рафинировании и литье магния и сплавов. НДТ 44 . Снижение содержания взвешенных веществ в выбросах при производстве теллура с использование одной или нескольких газоочистных установок. НДТ 45 . Хлорирование лопаритового концентрата и пекового кокса с получением технических пентахлоридов ниобия и тантала, пульпы тетрахлорида титана и плава хлоридов РЗМ НДТ 46 . Разделение технических пентахлоридов ниобия и тантала (ректификацией) с получением индивидуальных пентахлоридов ниобия и тантала. НДТ 47 . Сокращение выбросов в процессе подготовки шихты (сушка материалов, загрузка, перемешивание) и проведение восстановительной плавки ниобия и тантала из пентаоксида ниобия и тантала. НДТ 48 . Предотвращение загрязнения почвы и грунтовых вод, дробления, просеивания и операций классификации НДТ 49 . Сокращение потребления воды и предотвращение образования сточных вод НДТ 50 . Предотвращение образования сточных вод НДТ 51 . Предотвращение загрязнения незагрязненных вод и сокращение сбросов загрязняющих веществ в водные объекты: отделение незагрязненных стоков от других сточных вод, которые требуют очистки НДТ 52 . Сокращение сбросов загрязняющих веществ со сточными водами НДТ 53 . Предотвращение образования сточных вод при щелочном выщелачивании: повторное использование воды от кристаллизации раствора соли щелочного металла НДТ 54 . Сокращение количества отходов, направляемых на захоронение от производства продукции, которая входит в область применения настоящего справочника НДТ НДТ 55 . Повторное использование или восстановление серной кислоты, полученной от процесса обжига сульфидных концентратов НДТ 56 . Обработка отходов выщелачивания с целью обеспечения их пригодности для конечной утилизации: их пирометаллургическая обработка в вельц-печи НДТ 57 . Гранулирование и переработка пылевидного сырья Приложение В (обязательное) Энергоэффективность и ресурсная эффективность В.1 Краткая характеристика отрасли с точки зрения ресурсо- и энергопотребления Вопросы использования энергии при оценке НДТ в цветной металлургии в целом и при производстве РМ и РЗМ, а также щелочноземельных металлов в частности, имеют существенное значение. Так, например, существенная доля в общем производстве РМ и РЗМ обеспечивается за счет вторичных ресурсов. Поскольку удельные прямые выбросы плавильных заводов, перерабатывающих лом, в 3 раза ниже, чем выбросы плавильных заводов, работающих на первичном сырье, изготовление РМ и РЗМ из вторичных материалов исключает выбросы десятки тысяч тонн загрязняющих веществ и . Основным методом повышения энергоэффективности является использование систем энергоменеджмента, описанных в международном стандарте ISO 50001 или национальном стандарте ГОСТ Р ИСО 50001 . В.2 Основные технологические процессы, связанные с использованием энергии Утилизация энергии и тепла широко применяется при производстве РМ и РЗМ. Пирометаллургические процессы обжига, агломерации, плавки обычно сопровождаются интенсивным выделением тепла, содержащегося, в частности, в отходящих газах. Поэтому для утилизации тепла используются регенеративные и рекуперативные горелки, теплообменники и котлы. Пар или электроэнергия могут вырабатываться на заводе как для собственного использования, так и для внешних потребителей, например, для муниципальных систем отопления, и для подогрева материалов или газообразного топлива. Технологии, применяемые для рекуперации тепла на различных объектах, могут существенно различаться. Их характеристики зависят от целого ряда факторов, таких как эксергетический КПД, возможные направления использования тепла и электроэнергии на промплощадке или рядом с ней, масштаба производства и способности газов или содержащихся в них компонентов откладываться или осаждаться в теплообменниках. Ниже приведены примеры методов, которые могут быть использованы для применяемых технологических процессов производства РМ и РЗМ. Горячие газы, образующиеся при плавке или обжиге сульфидных руд, почти всегда проходят через паровые котлы. Получаемый пар может использоваться для производства электроэнергии или для отопления. Помимо генерации электроэнергии, пар используется в процессе сушки материалов, а остаточное тепло используется для предварительного подогрева воздуха, поступающего для поддержания горения в процессах спекания и плавки. Использование в горелках обогащенного кислородом воздуха или кислорода сокращает потребление энергии за счет возможности энергоемких процессов обжига и плавки. Объемы отходящих газов существенно сокращаются, что позволяет применять вентиляторы меньших размеров и т.п. Материал футеровки печи может также влиять на энергетический баланс плавки. Имеются данные о положительном эффекте применения легких огнеупорных материалов, снижающих теплопроводность и нагрев производственного помещения. При этом необходимо сбалансировать получаемые от этого выгоды со сроком службы футеровки, инфильтрацией металлов в футеровку. Производство серной кислоты из диоксида серы, образующегося на стадиях обжига и плавки, - экзотермический процесс, включающий несколько стадий охлаждения газа. Важным методом является охлаждение отходящих газов перед подачей в рукавный фильтр, поскольку оно обеспечивает температурную защиту фильтра и допускает более широкий выбор материалов для его изготовления. В некоторых случаях на этой стадии возможна утилизация тепла. Часто практикуется использование тепла газов или пара для увеличения температуры выщелачивающих растворов. В некоторых случаях часть газового потока может отводиться на скруббер для отдачи тепла в воду, которая затем используется для целей выщелачивания. Охлажденный газ затем возвращается в основной поток для дальнейшей очистки. Преимущества предварительного нагрева воздуха, подаваемого для поддержания горения, подтверждены многими документами. Если воздух подогревается на 400°С, рост температуры пламени составляет 200°С, а если предварительный подогрев составляет 500°С, температура пламени растет на 300°С. Такое увеличение температуры пламени обеспечивает более высокую эффективность плавки и сокращение потребления энергии. Имеются сведения о регенеративных горелках, подогревающих подаваемый воздух до 900°С, что сокращает потребление энергии на 70%. Этот метод хорошо освоен, и достигнутый срок окупаемости составляет менее одного года. Во многих обстоятельствах предварительная сушка сырья обеспечивает энергосбережение, потому что скрытое тепло, аккумулируемое в образующемся паре, не теряется, кроме того, уменьшается объем газов, следовательно, вентиляторы и газоочистки тоже могут быть меньшими по размеру и потреблять меньше энергии. Горячие газы, улавливаемые над литейными желобами, могут использоваться для поддержания горения. Поскольку эти методы экономии являются примерами экономии на отдельных компонентах установок, их применение и экономическая эффективность зависят от специфических условий конкретной промышленной площадки и технологического процесса. В.3 Уровни потребления Ниже приведены показатели входных потоков (материальные и энергетические ресурсы) и выходных потоков (товарная продукция, полупродукт, вторичные ресурсы, отходы и т.д.) для различных технологий производства. В.3.1. Производство слитков тантала Наименование технологического процесса: подготовка шихты Входной поток Значение Ед. изм. Выходной поток Значение Ед. изм. Пентаоксид тантала 1003,0 кг Шихта для восстановительной 1000,0 кг Электроэнергия 400 кВт*ч плавки Наименование технологического процесса: восстановительная плавка Входной поток Значение Ед. изм. Выходной поток Значение Ед. изм. Шихта 1220 кг Слитки чернового тантала 1000,0 кг Электроэнергия 100 кВт*ч Отходы (шлак) 167,6 кг Наименование технологического процесса: извлечение и чистка слитков, маркирование и взвешивание слитков Входной поток Значение Ед. изм. Выходной поток Значение Ед. изм. Слитки чернового тантала 1005,7 кг Слитки чернового тантала 1000,0 кг Электроэнергия 500 кВт*ч Обороты тантала 5,7 кг Наименование технологического процесса: рафинировочная плавка тантала Входной поток Значение Ед. изм. Выходной поток Значение Ед. изм. Черновой тантал 1595,5 кг Слиток тантала 1000,0 кг Электроэнергия 100000 кВт*ч Обороты тантала 454,3 кг Конденсат 10 т Производственная вода 1000 м В.3.2 Производство порошка циркония электролитического Наименование технологического процесса: получение фторцирконата калия Входной поток Значение Ед. изм. Выходной поток Значение Ед. изм. Сырье: Продукт: - концентрат цирконовый; 0,485 т - фторцирконат калия 1 т - обороты циркониевые 0,69 т Полупродукт: - пульпа гидроксида циркония 1,3 м Материалы: Отходы: - калий хлористый 98%; 1,330 т - промышленные стоки 59,2 м - мазут топочный; 0,300 т - кислота кремнефтористоводородная; 0,170 т - аммиак 25%; 0,130 т - молоко известковое; 15,400 м - кислота фтористоводородная; 0,280 т - калий кремнефтористый 0,610 т Энергоресурсы: - электроэнергия; 3014,4 кВт*ч - вода оборотная; 1837,5 м - сжатый воздух; 5187,0 м - вода техническая; 14,4 м - пар; 19,9 Гкал - конденсат 28 т Наименование технологического процесса: получение катодного осадка циркония методом электролиза, получение порошка циркония электролитического Входной поток Значение Ед. изм. Выходной поток Значение Ед. изм. Сырье: Продукт: - фторцирконат калия 4,61 т - порошок циркония электролитический 1 т Полупродукт: - обороты циркониевые 2,7 т Материалы: Отходы: - калий хлористый; 2,45 т - фильтровальные полотна; 0,239 т - соль углеаммонийная; 0,45 т - промышленные стоки 94 м - молоко известковое; 36 м - аммиак 25%; 0,75 т - кислота серная; 0,1 т - блок графитовый 0,239 т Энергоресурсы: - электроэнергия; 49000 кВт*ч - вода оборотная; 5233 м - сжатый воздух; 18032 м - вода хозпитьевая; 50 м - конденсат; 3,8 т - пар 4,312 Гкл В.3.3 Производство слитков ниобия Наименование технологического процесса: подготовка шихты Входной поток Значение Ед. изм. Выходной поток Значение Ед. изм. 1. Сырье, материалы: Продукт: - пентаоксид ниобия; 676,523 кг - однородная механическая 1000 кг - кальциевые гранулы литые полуфабрикат; 198,896 смесь исходных материалов шихты - крупка алюминиевая первичная; 152,896 кг - диоксид циркония 1,685 кг 2. Энергоресурсы: - электроэнергия 20000 кВт*ч Наименование технологического процесса: проведение восстановительной плавки и слив шлака Входной поток Значение Ед. изм. Выходной поток Значение Ед. изм. 1. Сырье, материалы: Продукт: - однородная механическая смесь исходных материалов шихты 1530 кг - расплав чернового ниобия 1000 кг 2. Энергоресурсы: - электроэнергия; 60000 кВт*ч - вода техническая; 300 м - конденсат 9,0 т Наименование технологического процесса: извлечение и чистка слитков. Маркирование и взвешивание слитков Входной поток Значение Ед. изм. Выходной поток Значение Ед. изм. 1. Сырье, материалы: Продукт: - расплав чернового ниобия 1115 кг - слитки чернового ниобия 1000 ч/к 2. Энергоресурсы: Обороты: - электроэнергия 10000 кВт*ч - стружка ниобиевая; 34,6 кг - возгоны ниобия 78,540 кг В.3.4 Производство слитков кальция Наименование технологического процесса: приготовление известкового молока Входной поток Значение Ед. изм. Выходной поток Значение Ед. изм. Известь 1440,9 кг Известковое молоко 1000,0 кг Электроэнергия 55,0 кВт*ч Пульпа для переработки 342,5 кг Вода техническая 0,511 м Наименование технологического процесса: получение порошка кальция хлористого Входной поток Значение Ед. изм. Выходной поток Значение Ед. изм. Известковое молоко 1111,1 кг Порошок кальция хлористого 1000,0 кг Теплоэнергия (пар) 0,275 Гкал Порошок кальция хлористого (потери) 31,86 кг Кислота соляная абгазная 0,791 т Кек известковый 53,1 кг Электроэнергия 1222,59 кВт*ч Кек гидратный 21,24 кг Хлорвоздушная смесь 30 мг/м Наименование технологического процесса: получение кальциево-медного сплава электролитическим способом Входной поток Значение Ед. изм. Выходной поток Значение Ед. изм. Порошок кальция хлористого 1047,7 кг Сплав медно-кальциевый 1000,0 кг Сплав медно- кальциевый (оборот) 221,7 кг Шламы кальциевого производства 5,4 кг Электроэнергия 15116,29 кВт*ч Хлорвоздушная смесь (направляется на участок получения кальция хлористого) 30,0 мг/м Вода оборотная 40,5 м Сплав медно- кальциевый (оборот) 221,7 кг Наименование технологического процесса: получение кальция в слитке методом дистилляции Входной поток Значение Ед. изм. Выходной поток Значение Ед. изм. Сплав медно-кальциевый 1245,4 кг Слиток кальция 1000,0 кг Электроэнергия 4650,0 кВт*ч Сплав медно- кальциевый (оборот) 221,7 кг Вода оборотная 110,0 м Примеси 23,7 кг Сжатый воздух 5877,5 м В.3.5 Производство губки циркониевой Наименование технологического процесса: получение тетрахлорида циркония технического Входной поток Значение Ед. изм. Выходной поток Значение Ед. изм. Сырье: Продукт: - бадделеитовый порошок; 0,468 т - тетрахлорид циркония технический 1 т - обороты циркониевые 0,062 т Материалы: Отходы: - калий хлористый; 0,03 т - плав хлоридов; 0,25 т - углерод технический; 0,06 т - отработанный орошающий 7,07 м - натрий едкий; 0,05 т раствор с газоочистных установок; - хлор жидкий; 0,65 т - твердые обороты (огарок) 0,003 т - сода кальцинированная 0,29 т Энергоресурсы: - электроэнергия; 2508 кВт*ч - вода оборотная; 0,01 м - сжатый воздух; 314 м - вода техническая; 8,4 м - природный газ 0,149 тыс. м Наименование технологического процесса: получение тетрахлорида циркония очищенного (разделение хлоридов циркония и гафния) Входной поток Значение Ед. изм. Выходной поток Значение Ед. изм. Сырье: Продукт: - тетрахлорид циркония технический; 1,11 т - тетрахлорид циркония очищенный 1 т - обороты циркониевые 0,07 т Полупродукт: - гафниевый концентрат 0,03 т Материалы: Отходы: - калий хлористый; 0,067 т - плав хлоридов 0,17 т - алюминии хлористый 0,1 т Энергоресурсы: - электроэнергия; 5418 кВт*ч - вода оборотная; 101 м - сжатый воздух 15,9 м Наименование технологического процесса: получение циркониевой губки Входной поток Значение Ед. изм. Выходной поток Значение Ед. изм. Сырье: Продукт: - тетрахлод циркония очищенный 2,79 т - губка циркониевая 1 т Материалы: 1,05 т Отходы: - - магний МГ-90 Обороты: 0,04 т Энергоресурсы: - гарнисажная губка; 0,021 т - электроэнергия; 19351 кВт*ч - возгоны губки; 0,023 т - вода оборотная; 2209 м - магний (лом); 0,49 т - сжатый воздух 398 м - хлористый магний 2,23 т В.3.6 Производство порошка гафния электролитического Наименование технологического процесса: получение гидроксида гафния Входной поток Значение Ед. изм. Выходной поток Значение Ед. изм. Сырье(полупродукт): Продукт: - азотнокислый раствор гафния с участка экстракции 7,2 м м - гидроксид гафния 1000 кг Материалы: Промышленные стоки 99,2 м - натр едкий технический 1,8 т Энергоресурсы: - электроэнергия; 139,7 кВт*ч - конденсат; 92,2 т - сжатый воздух 205,3 м Наименование технологического процесса: получение фторгафната калия Входной поток Значение Ед. изм. Выходной поток Значение Ед. изм. Сырье (полупродукт): Продукт: - гидроксид гафния 1428,8 кг - фторгафнат калия 1000 кг Промышленные стоки 15,6 м Материалы: - калий хлористый; 1,5 т - кислота фтористоводородная; 0,6 т - молоко известковое (CaO); 8,1 м - аммиак 25% 0,3 т Энергоресурсы: - электроэнергия; 128,2 кВт*ч - пар; 1,8 Гкал - конденсат; 4,8 т - сжатый воздух; 2,3 м - оборотная вода 206,7 м Наименование технологического процесса: получение катодного осадка гафния в электролизере, получение электролитического порошка гафния Входной поток Значение Ед. изм. Выходной поток Значение Ед. изм. Сырье: Продукт: - фторгафнат калия 4460 кг - порошок гафния электролитический 1000 кг Обороты гафниевые: - твердые; 680 кг - растворы (пульпа) 19,2 м Материалы: Отходы: - калий хлористый 98%; 1,2 т - промышленные стоки 62,6 м - аргон жидкий; 350 кг - натрии хлористый; 800 кг - аммиак 25%; 0,8 т - кислота серная техническая; 0,12 т - известковое молоко (CaO); 28 м - соль углеаммонийная 0,45 т Энергоресурсы: - электроэнергия; 73000 кВт*ч - пар; 4,5 Гкал - конденсат; 3,8 т - сжатый воздух; 29400 м - вода оборотная; 8820 м - хозпитьевая вода 50 м В.3.7 Производство оксидов Pr и Nd Получение пентаоксида Nb и коллективного концентара РЗЭ Входной поток Значение Ед. изм. Выходной поток Значение Ед. изм. Крандаллит- монацитовая руда 150000- 168000 т/год Коллективный концентрат РЗЭ (влажный) 60000- 65000 т/год Дизельное топливо 4800-5000 т/год Пентаоксид Nb 10000- 15000 т/год Пар 800000- 900000 т/год Отходы 1000000- 1200000 т/год Электроэнергия 60000- 65000 тыс. кВт·ч/год Получение оксидов Pr и Nd, оксидов РЗЭ среднетяжёлой группы в коллективном концентрате Входной поток Значение Ед. изм. Выходной поток Значение Ед. изм. Осадок РЗЭ 60000- 65000 т/год Оксиды Рг и Nd 3000-3500 т/год Пар 260000- 280000 т/год Оксиды РЗЭ среднетяжёлой группы в коллективном концентрате 2000-2500 т/год Электроэнергия 85000- 90000 тыс. кВт·ч/год В.3.8 Производство селена и теллура Наименование технологического процесса: производство селена Входной поток Значение Ед. изм. Выходной поток Значение Ед. изм. Электроэнергия 1078751 кВт*ч Селен технический 184,0 т Пар 3868 Гкал Шлам обезмеженный 1743733 т Наименование технологического процесса: производство теллура Входной поток Значение Ед. изм. Выходной поток Значение Ед. изм. Гидроксид теллура 180000 кг Теллур 55000 кг Тигли стеклоуглеродные 480 шт специальной чистоты Электроэнергия 882504 кВт*ч Пар 156 Гкал Воздух сжатый 72108 м Порошок алюминиевый 10260 кг Натр едкий (в пересчете на 100%) 138012 кг натрий сернистый 11064 кг шлак содистый 208000 кг В.3.9 Производство РЗЭ, пентаоксиды и титана губчатого Наименование технологического процесса: подготовка сырья Входной поток Значение Ед. изм. Выходной поток Значение Ед. изм. Пековый кокс кусковой 1333 т Пековый кокс молотый 1326 т Электроэнергия 394 тыс. кВт.ч Наименование технологического процесса: хлорирование лопаритового концентрата Входной поток Значение Ед. изм. Выходной поток Значение Ед. изм. Лопаритовый концентрат 9472 т Технические хлориды 1529 т Электроэнергия 16150 тыс. кВт. ч Плав хлоридов РЗМ 2740 т В том числе: Тетрахлорид титана 8059 т Технические хлориды тантала, ниобия 9597 тыс. кВт. ч технический Плав хлоридов РЗМ 1012 тыс. кВт. ч Тетрахлорид титана технический 5541 тыс. кВт. ч Наименование технологического процесса: растворение и карбонизация плава хлоридов РЗМ Входной поток Значение Ед. изм. Выходной поток Значение Ед. изм. Плав хлоридов РЗМ 2739 т Карбонаты РЗМ 2629 т Электроэнергия 1457 Тыс. кВт.ч Наименование технологического процесса: производство очищенного тетрахлорида титана Входной поток Значение Ед. изм. Выходной поток Значение Ед. изм. Технический тетрахлорид титана 7701 т Тетрахлорид титана очищенный 7607 т Электроэнергия 1445 тыс. кВт.ч Наименование технологического процесса: производство губчатого титана Входной поток Значение Ед. изм. Выходной поток Значение Ед. изм. Терахлорид титана очищенный 7602 т Титан губчатый 1883 т Электроэнергия 14788 тыс. кВт.ч Наименование технологического процесса: производство пентахлоридов ниобия технического и тантала технического Входной поток Значение Ед. изм. Выходной поток Значение Ед. изм. Технические хлориды 1534 т Пентахлорид ниобия технический 1404 т Электроэнергия 10890 тыс. кВт.ч Пентахлорид тантала технический 45 т В том числе на пентахлорид ниобия 6903 тыс. кВт.ч на пентахлорид тантала 4077 тыс. кВт.ч Наименование технологического процесса: производство пентаоксида ниобия Входной поток Значение Ед. изм. Выходной поток Значение Ед. изм. пентахлорид ниобия технический 1343 т пентаоксид ниобия 652 т Электроэнергия 3594 тыс. кВт.ч Наименование технологического процесса: Производство пентаоксида тантала Входной поток Значение Ед. изм. Выходной поток Значение Ед. изм. Пентахлорид тантала технический 25,7 т Пентаоксид тантала 24,9 т Электроэнергия 455,8 тыс. кВт.ч В.3.10 Производство магния и сплавов Наименование технологического процесса: обезвоживание обогащенного карналлита во вращающихся печах и печах кипящего слоя Входной поток Значение Ед. изм. Выходной поток Значение Ед. изм. Обогащенный карналлит (содержание 31,8% ) 250303 т Карналлит обезвоженный 142375 т Природный газ 15070 т.у.т Электроэнергия 16662 тыс. кВт.ч Наименование технологического процесса: хлорирование расплава обезвоженного карналлита Входной поток Значение Ед. изм. Выходной поток Значение Ед. изм. Карналлит обезвоженный 137381 т Карналлит безводный 131824 т Электроэнернргия 57194 тыс. кВт.ч Наименование технологического процесса: электролиз безводного карналлита Входной поток Значение Ед. изм. Выходной поток Значение Ед. изм. Безводный карналлит 131325 т Магний-сырец 17660 т Электроэнергия 258194 тыс.кВт.ч Наименование технологического процесса: производство магния и сплавов Входной поток Значение Ед. изм. Выходной поток Значение Ед. изм. Магний-сырец 17655 т Магний и сплавы 17421 Электроэнергия 8304 тыс. кВт. ч Также информация об уровнях потребления сырья, материалов и энергоресурсов при производстве РМ и РЗМ приведена в разделе 3.1.1 справочника (см. таблицы 3.1-3.8). Информация об уровнях потребления сырья, материалов и энергоресурсов при производстве РМ и РЗМ приведена в разделах 3.2 и 3.2.1 справочника (см. таблицы 3.9-3.16). В.4 Наилучшие доступные технологии, направленные на повышение энергоэффективности и оптимизацию и сокращение ресурсопотребления Наилучшие доступные технологии для производства РМ и РЗМ, направленные на повышение энергоэффективности и оптимизацию и сокращение ресурсопотребления, приведены в разделе 5: НДТ 2, НДТ 8, НДТ 49, НДТ 53-57. В.5 Показатели ресурсной и энергетической эффективности В.5.1 Производство слитков тантала 5.1.1 Подготовка шихты (шихта для востановительной* плавки) Наименование ресурса Ед. измерения* Значение Пентаоксид тантала т/т 1,003 Электроэнергия кВт*ч /т 400 *3атраты ресурса на тонну шихты для востановительной* плавки. ________________ * Текст документа соответствует оригиналу. - Примечание изготовителя базы данных. 5.1.2 Восстановительная плавка (слитки чернового тантала) Наименование ресурса Ед. измерения* Значение Шихта т/т 1,220 Электроэнергия кВт*ч /т 100 5.1.3 Рафинировочная плавка тантала (слиток тантала) Наименование ресурса Ед. измерения* Значение Черновой тантал т/т 1,595 Электроэнергия кВт*ч /т 100000 Конденсат т/т 10 Производственная вода м /т 1000 5.14 Извлечение и чистка слитков тантала, маркирование и взвешивание слитков тантала Наименование ресурса Ед. измерения* Значение Слитки чернового тантала т/т 1,006 Электроэнергия кВт*ч /т 500 В.5.2 Производство порошка циркония электролитического 5.2.1 Получение фторцирконата калия (фторцирконат калия) Наименование ресурса Ед. измерения* Значение Сырье: концентрат цирконовый т/т 0,485 обороты циркониевые т/т 0,690 Материалы: - калий хлористый 98%; т/т 1,330 - мазут топочный; т/т 0,300 - кислота кремнефтористоводородная; т/т 0,170 - аммиак 25%; т/т 0,130 - молоко известковое; м /т 15,400 - кислота фтористоводородная; т/т 0,280 - калий кремнефтористый т/т 0,610 Энергоресурсы: - электроэнергия; кВч/т 3014,4 - вода оборотная; м /т 1837,5 - сжатый воздух; м /т 5187,0 - вода техническая; м /т 14,400 -пар; Гкал/т 19,900 - конденсат т/т 28,000 5.2.2 Получение катодного осадка циркония методом электролиза, получение порошка циркония электролитического (порошок циркония электролитический) Наименование ресурса Ед. измерения* Значение Сырье: 4,61 - фторцирконат калия т/т Материалы: - калий хлористый; т/т 2,45 - соль углеаммонийная; т/т 0,45 - молоко известковое; м /т 36 - аммиак 25%; т/т 0,75 - кислота серная; м /т 0,1 - блок графитовый т/т 0,239 Энергоресурсы: - электроэнергия; кВч/т 49000 - вода оборотная; м /т 5233 - вода хоз-питьевая; м /т 50,0 - сжатый воздух; м /т 18032 -пар; Гкал/т 4,312 - конденсат т/т 3,8 В.5.3 Производство слитков ниобия 5.3.1. Подготовка шихты Наименование ресурса Ед. измерения* Значение Сырье: - пентаоксид ниобия т/т 0,677 - кальциевые гранулы литые т/т 0,199 - крупка аллюминия т/т 0,153 - диоксид циркония т/т 0,002 Энергоресурсы: - электроэнергия кВч/т 20000 5.3.2 Проведение восстановительной плавки и слив шлака (расплав чернового ниобия) Наименование ресурса Ед. измерения* Значение Сырье: - однородная механическая смесь исходных материалов шихты т/т 1,53 Энергоресурсы: - электроэнергия; кВч/т 60000 - вода техническая; м /т 300 - конденсат т/т 9 5.3.3 Извлечение и чистка слитков. Маркирование и взвешивание слитков (слитки чернового ниобия) Наименование ресурса Ед. измерения* Значение Сырье: 1,115 - расплав чернового ниобия т/т Энергоресурсы: - электроэнергия кВч/т 10000 В.5.4 Производство слитков кальция 5.4.1 Приготовление известкового молока (известковое молоко) Наименование ресурса Ед. измерения* Значение Известь т/т 1,441 Вода техническая м /т 0,511 Электроэнергия кВт*ч /т 55,000 5.4.2 Получение порошка кальция хлористого (порошок кальция хлористого) Наименование ресурса Ед. измерения* Значение Известковое молоко т/т 1,111 Теплоэнергия (пар) Гкал/т 0,275 Кислота соляная абгазная т/т 0,791 Электроэнергия кВт*ч /т 1222,59 5.4.3 Получение кальциево-медного сплава электролитическим способом (сплав медно-кальциевый) Наименование ресурса Ед. измерения* Значение Порошок кальция хлористого т/т 1,047 Сплав медно-кальциевый (оборот) т/т 0,222 Вода оборотная м /т 40,5 Электроэнергия кВт*ч /т 15116,29 5.4.4 Получение кальция в слитке методом дистилляции (слиток кальция) Наименование ресурса Ед. измерения* Значение Сплав медно-кальциевый т/т 1,245 Вода оборотная м /т 110 Сжатый воздух м /т 5877,5 Электроэнергия кВт*ч /т 4650 В.5.5 Производство губки циркониевой 5.5.1 Наименование технологического процесса: Получение тетрахлорида циркония технического (тетрахлорид циркония технический) Наименование ресурса Ед. измерения* Значение Сырье: - бадделеитовый порошок т/т 0,468 - обороты циркониевые т/т 0,062 Материалы: - калий хлористый т/т 0,03 - углерод технический т/т 0,06 - натрий едкий, 46% т/т 0,05 - хлор жидкий т/т 0,65 - сода кальцинированная т/т 0,29 Энергоресурсы: - электроэнергия кВч/т 2508 - вода оборотная м /т 0,01 - вода техническая м /т 8,4 - природный газ тыс.м /т 0,149 - сжатый воздух м /т 314 5.5.2 Наименование технологического процесса: Получение тетрахлорида циркония очищенного (разделение хлоридов циркония и гафния) Наименование ресурса Ед. измерения* Значение Сырье: - тетрахлорид циркония технический т/т 1,11 - обороты циркониевые т/т 0,07 Материалы: - калий хлористый т/т 0,067 - аллюминий хлористый т/т 0,100 Энергоресурсы: - электроэнергия кВч/т 5418 - вода оборотная м /т 101 - сжатый воздух м /т 15,9 5.5.3 Наименование технологического процесса: получение циркониевой губки (губка циркониевая) Наименование ресурса Ед. измерения* Значение Сырье: 2,79 - тетрахлод циркония очищенный т/т Материалы: - магний т/т 1,05 Энергоресурсы: - электроэнергия; кВч/т 19351 - вода оборотная; м /т 2209 - сжатый воздух м /т 398 В.5.6 Производство порошка гафния электролитического 5.6.1 Получение катодного осадка гафния в электролизере, получение электролитического порошка гафния (порошок гафния электролитический) Наименование ресурса Ед. измерения* Значение Сырье: - фторгафнат калия т/т 4,460 Материалы: т/т - калий хлористый 98%; т/т 1,2 - аргон жидкий; т/т 0,350 - натрий хлористый; т/т 0,8 - аммиак 25%; т/т 0,8 - кислота серная техническая; т/т 0,12 - известковое молоко (CaO); м /т 28 - соль углеаммонийная т/т 0,45 Энергоресурсы: - электроэнергия; кВч/т 73000 - вода оборотная; м /т 8820 - хоз-питьевая вода; м /т 50,0 - сжатый воздух; м /т 29400 - пар; Гкал/т 4,5 - конденсат т/т 3,8 В.5.7 Производство оксидов Pr и Nd 5.7.1 Получение пентаоксида Nb и коллективного концентара РЗЭ Наименование ресурса Ед. измерения* Значение* Крандаллит-монацитовая руда т/т 2,50-2,58 11,2-15 Дизельное топливо т/т 0,08 0,33-0,48 Пар т/т 13,33-13,85 60-80 Электроэнергия кВт*ч /т 1 4,33-6 * Первое значение - для коллективного концентрата РЗЭ; Второе значение - для пентаоксида Nb. 5.7.2 Получение оксидов Pr и Nd, оксидов РЗЭ среднетяжёлой группы в коллективном концентрате Наименование ресурса Ед. измерения* Значение* Осадок РЗЭ т/т 18,57-20 26-30 Пар т/т 80-86,67 112-130 Электроэнергия кВт*ч /т 25,71-28,33 36-42,5 * Первое значение - для оксидов Pr и Nd; Второе значение - для оксидов РЗЭ среднетяжёлой группы в коллективном концентрате. В.5.8 Производство селена и теллура 5.8.1 Производство селена (селен техничсекий) Наименование ресурса Ед. измерения* Значение Шлам обезмеженный т/т 9476,81 Пар Гкал/т 21,02 Электроэнергия кВт*ч /т 5862,80 5.8.2 Производство теллура (теллур специальной чистоты) Наименование ресурса Ед.измерения* Значение Гидроксид теллура кг/кг 3,273 Тигли стеклоуглеродные шт/кг 0,009 Порошок алюминиевый кг/кг 0,187 Натр едкий (в
