Repository: Arxemag/HtmlToDocx

File: HtmlToDocx/Норма/ИТС 24-2020 Производство редких и редкоземельных металлов.json (part 17 of 17)
{
получении титановой губки в производстве титана губчатого магнийтермическим способом. НДТ предусматривает использование одной или нескольких газоочистных установок. Таблица 1.34 - Технологический показатель НДТ 35: выбросы при восстановлении титана в производстве титана губчатого магнийтермическим способом. Параметр Единица измерений Средний уровень выбросов для НДТ Хлористый водород мг/нм 50 Пыль неорганическая с содержанием кремния менее 20, 20-70, а также более 70 процентов мг/нм 10 Среднесуточное значение или среднее значение за период пробоотбора. НДТ 36. Подготовка шихтовых материалов (первичных и вторичных) для производства титановых сплавов (очистка в кислотном растворе, обезжиривание, дробеметная обработка, нагрев, измельчение, навешивание, прессование, сушка), НДТ предусматривает использование одной или нескольких газоочистных установок. Таблица 1.35 - Технологические показатели НДТ 36: выбросы при подготовке шихтовых материалов (первичных и вторичных) для производства титановых сплавов Параметр Единица измерений Средний уровень выбросов для НДТ Взвешенные вещества мг/нм 50 Азота диоксид мг/нм 60 Азота оксид мг/нм 60 Углерода оксид мг/нм 60 Фториды газообразные (гидрофторид, кремний тетрафторид) (в пересчете на фтор) мг/нм 50 Натрий гидроксид мг/нм 50 Серы диоксид мг/нм 60 Серная кислота мг/нм 50 Среднесуточное значение или среднее значение за период пробоотбора. НДТ 37. Производство титановых слитков (загрузка, плавление в вакуумных печах, выгрузка, охлаждение, шоопирование, обработка). НДТ предусматривает использование одной или нескольких газоочистных установок. Таблица 1.36 - Технологические показатели НДТ 37: выбросы при производстве титановых слитков Параметр Единица измерений Средний уровень выбросов для НДТ Взвешенные вещества мг/нм 50 Диалюминий триоксид (в пересчете на алюминий) мг/нм 50 Азота диоксид мг/нм 60 Азота оксид мг/нм 60 Углерода оксид мг/нм 60 Среднесуточное значение или среднее значение за период пробоотбора. НДТ 38. Производство титановых изделий и полуфабрикатов (нагрев, ковка, штамповка, отжиг, прокатка, прессование, правка, травление, механическая обработка, резка). НДТ предусматривает использование одной или нескольких газоочистных установок. Таблица 1.37 - Технологические показатели НДТ 38: выбросы при производстве титановых изделий и полуфабрикатов (нагрев, ковка, штамповка, отжиг, прокатка, прессование, правка, травление, механическая обработка, резка) Параметр Единица измерений Средний уровень выбросов для НДТ Взвешенные вещества мг/нм 50 Углерода оксид мг/нм 60 Минеральное масло мг/нм 50 Серы диоксид мг/нм 60 Натрий гидроксид мг/нм 50 Хлористый водород мг/нм 50 Фториды газообразные (гидрофторид, кремний тетрафторид) (в пересчете на фтор) мг/нм 50 Азота диоксид мг/нм 60 Азота оксид мг/нм 60 Серная кислота мг/нм 50 Среднесуточное значение или среднее значение за период пробоотбора. НДТ 39. Получение высокопроцентного ферротитана в индукционных печах (загрузка шихты, плавление, разливка, дробление). НДТ предусматривает использование одной или нескольких газоочистных установок. Таблица 1.38 - Технологические показатели НДТ 38: выбросы при производстве ферротитана Параметр Единица измерений Средний уровень выбросов для НДТ Взвешенные вещества мг/нм 50 Азота диоксид мг/нм 60 Азота оксид мг/нм 60 Углерода оксид мг/нм 60 Серы диоксид мг/нм 60 Среднесуточное значение или среднее значение за период пробоотбора. 1.2.2.5 Производство магния НДТ 40. Обезвоживание обогащенного карналлита во вращающихся печах и печах кипящего слоя. НДТ предусматривает использование одной или нескольких газоочистных установок. Таблица 1.39 - Технологические показатели НДТ 40: выбросы при сушке(обезвоживании) карналлита в потоке топочных газов Параметр Единица измерений Средний уровень выбросов для НДТ Взвешенные вещества мг/нм 180 Азота оксид мг/нм 60 Азота диоксид мг/нм 60 Углерода оксид мг/нм 240 Хлористый водород мг/нм 30 Серы диоксид мг/нм 30 Хлор мг/нм 20 Среднесуточное значение или среднее значение за период пробоотбора. НДТ 41. Хлорирование обезвоженного искусственного карналлита анодными газами для получения безводного очищенного искусственного карналлита. НДТ предусматривает использование одной или нескольких газоочистных установок. Таблица 1.40 - Технологические показатели НДТ 40: выбросы от абсорбции примесей, газов, аэрозолей при получении очищенного искусственного карналлита Параметр Единица измерений Средний уровень выбросов для НДТ Взвешенные вещества мг/нм 50 Хлор мг/нм 300 Углерода оксид мг/нм 230 Хлористый водород мг/нм 30 Среднесуточное значение или среднее значение за период пробоотбора. НДТ 42. Электролиз расплава обезвоженного карналлита с получением первичного магния. НДТ предусматривает использование герметичных электролизеров и использование одной или нескольких газоочистных установок. Таблица 1.41 - Технологические показатели НДТ 42: выбросы при электролизе искусственного карналлита Параметр Единица измерений Средний уровень выбросов для НДТ Взвешенные вещества мг/нм 50 Хлор мг/нм 300 Хлористый водород мг/нм 100 Среднесуточное значение или среднее значение за период пробоотбора. НДТ 43. Снижение выбросов при рафинировании и литье магния и сплавов. Таблица 1.42 - Технологические показатели НДТ 43: выбросы при производстве магния и магниевых сплавов Параметр Единица измерений Средний уровень выбросов для НДТ Взвешенные вещества мг/нм 60 Хлористый водород мг/нм 40 Серы диоксид мг/нм 170 Магний оксид мг/нм 5 Хлор мг/нм 10 Среднесуточное значение или среднее значение за период пробоотбора. 1.2.2.6 Производство теллура НДТ 44. Снижение содержания взвешенных веществ в выбросах при производстве теллура с использование одной или нескольких газоочистных установок. Таблица 1.43 - Технологические показатели НДТ 44: взвешенные вещества в выбросах при производстве теллура Параметр Единица измерений Средний уровень выбросов для НДТ Взвешенные вещества мг/нм 60 Среднесуточное значение или среднее значение за период пробоотбора. 1.2.2.7 Производство ниобия и тантала, а также их соединений НДТ 45. Хлорирование лопаритового концентрата и пекового кокса с получением технических пентахлоридов ниобия и тантала, пульпы тетрахлорида титана и плава хлоридов РЗМ. НДТ предусматривает использование одной или нескольких газоочистных установок. Таблица 1.44 - Технологические показатели НДТ 45: выбросы от абсорбции примесей, газов, аэрозолей при получении технических пентахлоридов ниобия и тантала. Параметр Единица измерений Средний уровень выбросов для НДТ Хлористый водород мг/нм 10 Хлор мг/нм 20 Фосген мг/нм 2 Углерода оксид мг/нм 170 Пыль неорганическая с содержанием кремния менее 20, 20-70, а также более 70 процентов мг/нм 100 Среднесуточное значение или среднее значение за период пробоотбора. НДТ 46. Разделение технических пентахлоридов ниобия и тантала (ректификацией) с получением индивидуальных пентахлоридов ниобия и тантала. НДТ предусматривает использование одной или нескольких газоочистных установок. Таблица 1.45 - Технологические показатели НДТ 46: выбросы от ректификационного разделения пентахлоридов ниобия и тантала Параметр Единица измерений Средний уровень выбросов для НДТ Хлористый водород мг/нм 10 Хлор мг/нм 20 Фосген мг/нм 2 Оксид углерода мг/нм 170 Среднесуточное значение или среднее значение за период пробоотбора. НДТ 47. Сокращение выбросов в процессе подготовки шихты (сушка материалов, загрузка, перемешивание) и проведение восстановительной плавки ниобия и тантала из пентаоксида ниобия и тантала. НДТ предусматривает использование одной или нескольких газоочистных установок. Таблица 1.46 - Технологические показатели НДТ 47: выбросы от подготовки шихты и восстановительной плавки Параметр Единица измерений Средний уровень выбросов для НДТ Взвешенные вещества мг/нм 40 Среднесуточное значение или среднее значение за период пробоотбора. 1.2.3 Охрана почвы и подземных вод НДТ 48. Предотвращение загрязнения почвы и грунтовых вод, дробления, просеивания и операций классификации: использование одного из или комбинации методов, приведенных в таблице 1.47. Таблица 1.47 Метод/оборудование а) Водонепроницаемая обвалованная площадка для емкостей, используемых при выщелачивании б) Водонепроницаемая обвалованная площадка для емкостей, используемых при очистке в) Система защитного обвалования цехов электролиза г) Использование системы оборотного водоснабжения для охлаждения оборудования д) Использование кислотостойкой поверхности пола и системы для сбора кислотных проливов НДТ 49. Сокращение потребления воды и предотвращения образования сточных вод заключается в использовании одного из или комбинации методов, приведенных в таблице 1.48. Таблица 1.48 Метод/оборудование Применимость а) Возврат стоков от процесса очистки/утечек жидкостей с обжиговой печи, сернокислотной установки, электролизеров и литейной на стадию выщелачивания При отсутствии ограничений б) Возврат стоков от процесса очистки/утечек жидкостей с этапов выщелачивания и очистки, от промывки фильтрационного кека и влажной газоочистки на этапы выщелачивания и/или очистки 1.2.4 Сбросы загрязняющих веществ НДТ 50. Предотвращение образования сточных вод: использование одного из или комбинации методов, приведенных в таблице 1.49. Таблица 1.49 Метод/оборудование Применимость а) Измерение объемов используемой и сбрасываемой воды Общеприменимо б) Возврат в технологический процесс воды, использованной для промывки (в том числе промывки анодов и катодов), и разлитой воды Общеприменимо в) Повторное использование слабых кислот из стоков, образующихся в мокрых электростатических фильтрах и мокрых скрубберах Применяется в зависимости от содержания в сточных водах металлов и твердых веществ г) Использование очищенных поверхностных стоков Общеприменимо д) Использование системы охлаждения с замкнутым контуром Применение может быть ограничено технологическими соображениями, когда требуется низкая температура е) Повторное использование воды, проходящей через очистные сооружения Применяется в зависимости от содержания солей НДТ 51. Предотвращение загрязнения незагрязненных вод и сокращение сбросов загрязняющих веществ в водные объекты: отделение незагрязненных стоков от других сточных вод, которые требуют очистки. Применимость НДТ 47: отделение незагрязненных ливневых стоков может быть неприменимо на существующих установках. НДТ 52. Сокращение сбросов загрязняющих веществ со сточными водами: очистка сточных вод, образующихся при производстве редких и редкоземельных металлов с целью удаления металлов и сульфатов с использованием одного из или комбинации методов, приведенных в таблице 1.50. Таблица 1.50 Метод/оборудование Применимость г) Химическое осаждение Общеприменимо д) Седиментация е) Фильтрация Таблица 1.51 - Технологические показатели: средний уровень концентраций загрязняющих веществ в прямых сбросах, образующихся при производстве редких и редкоземельных металлов, в принимающие водные объекты Параметр Единица измерения Концентрация загрязняющего вещества Алюминий мг/дм 0,3 Никель мг/дм 0,3 Титан мг/дм 0,1 Цинк мг/дм 0,08 Хлорид-анион (хлориды) мг/дм 1800 Фторид-анион мг/дм 4,0 Нитрат-анион мг/дм 100,0 Сульфат-анион (сульфаты) мг/дм 500,0 Нитрит-анион мг/дм 3,3 Взвешенные вещества мг/дм 30,0 В случае замкнутого цикла водооборота показатели не применяются. В связи со спецификой производства магния из обогащенного карналлита приведен дополнительный перечень технологических показателей для производства данного вида продукции (таблица 1.52) Таблица 1.52 - Дополнительные технологические показатели: средний уровень концентраций загрязняющих веществ в прямых сбросах, образующихся при производстве магния из обогащенного карналлита Параметр Единица измерения Концентрация загрязняющего вещества Магний мг/дм 140,0 Калий мг/дм 140,0 Кальций мг/дм 950,0 Натрий мг/дм 280,0 В случае замкнутого цикла водооборота показатели не применяются. Для предприятий, осуществляющих прием хозяйственно-бытовых стоков от сторонних организаций и не относящихся к области применения ИТС НДТ 10 \"Очистка сточных вод с использованием централизованных систем водоотведения поселений, городских округов\" дополнительный перечень веществ приведен в таблице 1.53. Таблица 1.53 Параметр Единица измерения Концентрация загрязняющего вещества БПК полн. мг/дм 4,0 АСПАВ мг/дм 0,1 Фосфаты (по фосфору) мг/дм 1,0 Хлорат-анион мг/дм 1,0 ХПК мг/дм 40,0 В случае замкнутого цикла водооборота показатели не применяются. НДТ 53. Предотвращение образования сточных вод при щелочном выщелачивании: повторное использование воды от кристаллизации раствора соли щелочного металла. 1.2.5 Обращение с отходами, полупродуктами и оборотными материалами НДТ 54. Сокращение количества отходов, направляемых на захоронение от производства редких и редкоземельных металлов: организация операций на месте, с целью упрощения повторного использования остатков или, если это невозможно, их направление на рециклинг с использованием одного из или комбинации методов, приведенных в таблице 1.54. Таблица 1.54 Метод/оборудование Применимость а) Переработка остатков и отходов в специальных установках для получения материалов б) Обработка остатков и отходов для использования в других областях Общеприменимо в) Вторичное использование пыли из системы удаления пыли в процессе производства обжига, спекания Общеприменимо г) Повторное использование пыли образующейся при хранении и подаче концентрата Общеприменимо д) Восстановление Se и Te от влажной или сухой очистки газов из пыли/шлама Применимость может быть ограничена количеством присутствующей ртути е) Восстановление металлов из шлама очистки сточных вод Прямая переплавка шлама от установки очистки сточных вод может быть ограничена наличием нежелательных в плавке элементов, таких как As, Cd и TI ж) Использование титансодержащих отходов в рудно-термической плавке титанового концентрата в качестве добавки Общеприменимо з) Переработка остатков титановых сплавов (разделка, сортировка, очистка, обезжиривание, измельчение, сепарация) для вовлечения в производство продукции НДТ 55. Повторное использование или восстановление серной кислоты, полученной от процесса обжига сульфидных концентратов: использование одного из или комбинации методов, приведенных в таблице 1.55. Таблица 1.55 Метод/оборудование Применимость а) Повторное использование в качестве сырья на химическом заводе Применимость может быть ограничена в зависимости от наличия местного химического завода б) Производство гипса Используется, только если примеси, присутствующие в регенерации кислоты, не оказывают влияния на качество гипса, или гипс более низкого качества может быть использован для других целей, таких как составляющая флюса в) Производство сульфата натрия Применяется только для процесса выщелачивания НДТ 56. Обработка отходов выщелачивания с целью обеспечения их пригодности для конечной утилизации: их пирометаллургическая обработка в вельц-печи. Применимость: применимо только для отходов выщелачивания нейтральным растворителем с незначительным содержанием феррита цинка и/или драгоценных металлов в невысокой концентрации. НДТ 57. Гранулирование и переработка пылевидного сырья. НДТ предусматривает использование рукавного фильтра. Таблица 1.56 - Технологический показатель НДТ 57. Выбросы, образующиеся при гранулировании и переработке пылевидного сырья Параметр Единица измерения Средний уровень выбросов для НДТ Пыль неорганическая с содержанием кремния менее 20, 20-70, а также более 70 процентов мг/нм 50 Среднесуточное значение или среднее значение за период пробоотбора. 2 Производственный экологический контроль Производственный экологический контроль эмиссий проводится с целью подтверждения соблюдения требований КЭР в части обеспечения соответствия фактических показателей технологическим показателям. 2.1 Показатели выбросов, соответствующие НДТ Показатели выбросов, соответствующие НДТ, указанные в соответствующих заключениях по НДТ, приведены для нормальных условий: сухой газ при температуре 0°С и давлении 101,3 кПа. 2.2 Периоды усреднения показателей выбросов Для периодов усреднения показателей выбросов применяются следующие определения: Среднесуточное значение Среднее значение взятых в течение 24 часов получасовых или почасовых средних значений, полученных при непрерывном измерении Среднее значение за период пробоотбора Среднее значение трех последовательных замеров, если не указано иное В таблицах, содержащих значения показателей воздушных выбросов, соответствующие НДТ, если не указано иное, приведены средние значения за период пробоотбора. Для периодических процессов могут использоваться средние значения из представительного числа замеров, выполненных за соответствующий период производственного цикла. 2.3 Периоды усреднения показателей сбросов в водные объекты Для периодов усреднения показателей сбросов в водные объекты, применяется следующее определение: Среднесуточное значение Среднее значение измерений, проведенных за период 24 часа составных проб, пропорционально потоку (или составных проб пропорционально времени при условии, что наблюдается достаточная стабильность потока) Для прерывистых потоков может использоваться иная процедура пробоотбора, обеспечивающая репрезентативные результаты (например, отбор разовых проб). 2.4 Измеряемые показатели эмиссий и их нормативные значения Перечень маркерных веществ выбросов приведен в таблицах 2.1-2.7, для сбросов - в таблице 2.8. Таблица 2.1 - Общие НДТ для производства редких и редкоземельных металлов Азота оксид Азота диоксид Пыль неорганическая с содержанием кремния менее 20, 20-70, а также более 70 процентов Взвешенные вещества Аммиак Хлор Серы диоксид Таблица 2.2 - Производство циркония и гафния Аммиак Взвешенные вещества Фториды газообразные (гидрофторид, кремний тетрафторид) (в пересчете на фтор) Фтористый водород, растворимые фториды Азота оксид Азота диоксид Серы диоксид Углерода оксид Хлор Цирконий Хлористый водород Карбонат натрия (динатрий карбонат) Гидрохлорид Таблица 2.3 - Производство кальция Взвешенные вещества Азота оксид Азота диоксид Хлор Углерода оксид Таблица 2.4 - Производство титана Взвешенные вещества Азота оксид Азота диоксид Серы диоксид Углерода оксид Хлор Хлористый водород Фосген Фториды газообразные (гидрофторид, кремний тетрафторид) (в пересчете на фтор) Натрий гидроксид Серная кислота Диалюминий триоксид (в пересчете на алюминий) Масло минеральное Таблица 2.5 - Производство магния Взвешенные вещества Азота оксид Азота диоксид Серы диоксид Углерода оксид Хлор Хлористый водород Таблица 2.6 - Производство теллура Взвешенные вещества Таблица 2.7 - Гранулирование и переработка пылевидного сырья Пыль неорганическая с содержанием кремния менее 20, 20-70, а также более 70 процентов Таблица 2.8 - Маркерные вещества при производстве редких и редкоземельных металлов Алюминий Никель Титан Цинк Хлорид-анион (хлориды) Фторид-анион Нитрат-анион Сульфат-анион (сульфаты) Нитрит-анион Взвешенные вещества Таблица 2.9 - Дополнительные маркерные вещества при производстве магния из обогащенного карналлита Магний Калий Кальций Натрий Таблица 2.10 - Дополнительные маркерные вещества для предприятий, осуществляющих прием хозяйственно-бытовых стоков от сторонних организаций и не относящихся к области применения ИТС НДТ 10 \"Очистка сточных вод с использованием централизованных систем водоотведения поселений, городских округов\" БПК полн. АСПАВ Фосфаты (по фосфору) Хлорат-анион ХПК Значения указанных технологических показателей приведены в таблицах, включенных в заключения по НДТ (см. выше раздел 1). Значения технологических показателей по выбросам загрязняющих веществ в атмосферный воздух установлены в заключениях по следующим НДТ: НДТ 13-18, НДТ 21-47 и НДТ 57. Состав технологических показателей, а также их значений для конкретной НДТ индивидуален и определяется особенностями соответствующих технологических процессов. Значения технологических показателей по сбросам загрязняющих веществ в водные объекты установлены для НДТ 52. 2.5 Периодичность измерений Периодичность измерений определяется исходя как минимум из следующих факторов: - положений методических указаний (руководящих документов - РД) по взятию проб и измерению концентрации соответствующих загрязняющих веществ; - практической целесообразности с учетом свойств и объемов соответствующих загрязняющих веществ; - экономической эффективности (неизбыточности затрат). Кроме того, выбор методов и периодичности контроля зависит от наличия соответствующих аппаратных методов. Системы автоматического контроля выбросов/сбросов создаются в соответствии с: - Постановлением Правительства РФ от 13.03.2019 N 262 \"Об утверждении Правил создания и эксплуатации системы автоматического контроля выбросов загрязняющих веществ и (или) сбросов загрязняющих веществ\" ; - Постановлением Правительства РФ от 13.03.2019 N 263 \"О требованиях к автоматическим средствам измерения и учета показателей выбросов загрязняющих веществ и (или) сбросов загрязняющих веществ, к техническим средствам фиксации и передачи информации о показателях выбросов загрязняющих веществ и (или) сбросов загрязняющих веществ в государственный реестр объектов, оказывающих негативное воздействие на окружающую среду\" ; - Распоряжением Правительства РФ от 13.03.2019 N 428-р \"Об утверждении видов технических устройств, оборудования или их совокупности (установок) на объектах I категории, стационарные источники выбросов загрязняющих веществ, сбросов загрязняющих веществ которых подлежат оснащению автоматическими средствами измерения и учета показателей выбросов загрязняющих веществ и (или) сбросов загрязняющих веществ, а также техническими средствами фиксации и передачи информации о показателях выбросов загрязняющих веществ и (или) сбросов загрязняющих веществ в государственный реестр объектов, оказывающих негативное воздействие на окружающую среду\" . Библиография 1. Об охране окружающей среды (в ред. от 03 июля 2016 с изм. и доп., вступ. в силу с 01 марта 2017): Федеральный закон от 10 января 2002 N 7-ФЗ . 2. ГОСТ Р 113.00.03-2019 Наилучшие доступные технологии. Структура информационно-технического справочника. - М., 2019. 3. ГОСТ Р 113.00.04-2020 Наилучшие доступные технологии. Формат описания технологий. - М., 2020. 4. ГОСТ Р 56828.15-2016 Наилучшие доступные технологии. Термины и определения. - М., 2016. 5. Правила определения технологии в качестве наилучшей доступной технологии, а также разработки, актуализации и опубликования информационно-технических справочников по наилучшим доступным технологиям . Утверждены постановлением Правительства Российской Федерации от 23 декабря 2014 г. N 1458 . 6. Методические рекомендации по определению технологии в качестве наилучшей доступной технологии . Утверждены приказом Министерства промышленности и торговли Российской Федерации от 31 марта 2015 г. N 665 . 7. О поэтапном графике создания в 2015-2017 гг. справочников наилучших доступных технологий: Распоряжение Правительства Российской Федерации от 31 октября 2014 г. N 2178-р . 8. Рубидий. Свойства химических элементов [Электронный ресурс]. - Режим доступа : http://chem100.ru/elem.php?n=37 (дата обращения: 21.11.2020). 9. О цезии на сайте Российского нефтяного союза [Электронный ресурс]. - Режим доступа: http://www.centrrns.ru/cvetmet/caesium (дата обращения: 21.11.2020). 10. Месторождение титана [Электронный ресурс]. - Режим доступа: http://www.cmmarket.ru/markets/tiworld.htm (дата обращения: 21.11.2020). 11. Месторождение титана [Электронный ресурс]. - Режим доступа: http://mining-media.ru/ru/article/ekonomic/559-perspektivy-osvoeniya-titanovogo-syrya-v-rossii (дата обращения: 21.11.2020). 12. Редкий ниобий на редкоземельном рынке//Металлургический бюллетень. 13. Audi, G., Bersillon, O., Blachot, J., Wapstra, A.H. The NUBASE evaluation of nuclear and decay properties // Nuclear Physics A. - 2003 16.* Химическая энциклопедия : в 5 т. - М.: Советская энциклопедия, 1995. - Т.4. _______________ * Нумерация соответствует оригиналу. - Примечание изготовителя базы данных. 19.* Мохосоев М.В., Базарова Ж.Г. Сложные оксиды молибдена и вольфрама с элементами I-IV групп. - М., 1990. _______________ * Нумерация соответствует оригиналу. - Примечание изготовителя базы данных. 20. Глинка Н.Л. Общая химия. - М.: Химия, 1977. 21. Кременецкий А. Завод на вулкане Белоконева О.//Наука и жизнь. - Наука и жизнь. - 2000. - N 11. 22. Коровин С.С., Букин В.И., Федоров П.И., Резник А.М. Редкие и рассеянные элементы/под общ. ред.Коровина С.С.//Химия и технология. - М.: МИСИС, 2003. 23. Химическая энциклопедия: в 5 т./гл. ред. Зефиров Н.С. - М.: Советская энциклопедия, 1995. 24. Карелин В.А., Карелин А.И. Фторидная технология переработки концентратов редких металлов: монография. - Томск: Изд-во НТЛ, 2004. - 221 с. 25. Химическая энциклопедия: в 5 т./гл. ред. Кнунянц И.Л. - М.: Советская энциклопедия, 1988. 26. Тарасов А.В. Производство цветных металлов и сплавов: справочник: в 3 т. Производство легких, редких цветных и драгоценных металлов. - М.: ИКЦ \"Академкнига\", 2007. 27. Тарасов А.В. Минеральное сырье, новые технологии и развитие производства тугоплавких редких металлов в России и странах СНГ//Цветные металлы. - 2011. - N 6. 28. Michael, E. Wieser, Norman Holden, Tyler, B.Coplen, John, K. , Michael Berglund, Willi A. Brand, Paul De , Manfred , Robert D. Loss, Juris Meija, Takafumi Hirata, Thomas Prohaska, Ronny Schoenberg, Glenda O'Connor, Thomas Walczyk, Shige Yoneda, Xiang-Kun Zhu. Atomic weights of the elements 2011 (IUPAC Technical Report) (англ.)//Pure and Applied Chemistry. - 2013. 29. Hakobyan, K.Y., Tarasov, A.V., Kovgan, P.A.New technology for the treatment of molybdenum sulfide concentrates//Vanced processing of metals and materials. - 2006. 30. Larry, D. Cunningham. USGS Minerals Information: Niobium (Columbium) and Tantalum. - 2012. 31. Гедгагов Э.И., Тарасов А.В., Гиганов В.Г., Лунькова М.А. Разработка инновационной сорбционно-экстракционной технологии получения высокочистых (99,99%) соединений редкоземельных металлов при переработке суммарных концентратов (на примере легкой группы)//Цветные металлы. - 2017. - N 8. 32. Окунев А.И., Кирр Л.Д., Скопов Г.В. Извлечение германия и других элементов-спутников из пыли медеплавильного производства (к 50-летию со дня внедрения технологии)//Цветные металлы. - 2011. - N 10. 33. Абрамов А.М., Волобуев О.И., Галиева Ж.Н., Соболь Ю.Б., Рогов Г.Ю., Беспрозванных А.С., Чекмарев А.М. Комплексная технология переработки фосфогипса с получением РЗК и гипсового вяжущего: разработка технологии и оборудования, перспективы освоения производства. Труды научно-практической конференции \"Минерально-сырьевая база металлов высоких технологий. Освоение, воспроизводство, использование\". М.: ФГБУ \"ВИМС\", 2020 34. Галиева Ж.Н., Абрамов А.М., Соболь Ю.Б., Игумнов М.С., Геря В.О., Шулин С.С., Чижевская С.В. Разработка универсальной технологии и оборудования для разделения редкоземельных концентратов в каскадах центробежных экстракторов. Освоение производства. Научно-технический журнал \"ХИМИЧЕСКАЯ ПРОМЫШЛЕННОСТЬ СЕГОДНЯ,\" N 3 2019, с.54-60. 35. Галиева Ж.Н., Абрамов А.М., Соболь Ю.Б., Геря В.О. Универсальная технология разделение РЗЭ экстракцией в центробежных экстракторах из концентратов, полученных из отечественного минерального сырья: разработка технологии и оборудования, освоение производства, перспективы развития, Журнал \"Разведка и охрана недр\", N 3, 2000 г. 36. Шулин С.С., Галиева Ж.Н., Чижевская С.В., Плетюхина Ю.В., Савельев Н.С. Экстракционное разделение редкоземельных элементов средней группы изомолярными смесями Aliquat®336-ТБФ и Cyanex®572-ТБФ из нитратных сред//Неорганические материалы. 2018. Т.54. N 5. с.538-542 Электронный текст документа подготовлен АО \"Кодекс\" и сверен по: официальный сайт Росстандарта www.gost.ru по состоянию на 15.01.2021 ИТС 24-2020 Производство редких и редкоземельных металлов (Источник: ИСС \"ТЕХЭКСПЕРТ\") Внимание! Дополнительную информацию см. в ярлыке \"Примечания\" ИС «Техэксперт: 6 поколение» Интранет"
}
