Repository: Arxemag/HtmlToDocx

File: HtmlToDocx/Норма/ГОСТ 2787-2019 Металлы черные вторичные. Общие технические условия (Издание с Изменением N 1).json (part 1 of 3)
{
    "document_title": "ГОСТ 2787-2019 Металлы черные вторичные. Общие технические условия (Издание с Изменением N 1)",
    "content": "ГОСТ 2787-2019 Металлы черные вторичные. Общие технические условия (Издание с Изменением N 1) ГОСТ 2787-2019 Металлы черные вторичные. Общие технические условия (Издание с Изменением N 1) Страница ГОСТ 2787-2019 МЕЖГОСУДАРСТВЕННЫЙ СТАНДАРТ МЕТАЛЛЫ ЧЕРНЫЕ ВТОРИЧНЫЕ Общие технические условия Ferrous secondary metals. General specifications Текст Сравнения ГОСТ 2787-2019 с ГОСТ 2787-75 см. по ссылке ; - Примечание изготовителя базы данных. МКС 77.080 Дата введения 2022-05-01 Предисловие Цели, основные принципы и общие правила проведения работ по межгосударственной стандартизации установлены ГОСТ 1.0 \"Межгосударственная система стандартизации. Основные положения\" и ГОСТ 1.2 \"Межгосударственная система стандартизации. Стандарты межгосударственные, правила и рекомендации по межгосударственной стандартизации. Правила разработки, принятия, обновления и отмены\" Сведения о стандарте 1 РАЗРАБОТАН Открытым акционерным обществом \"Уральский институт металлов\" (АО \"УИМ\") 2 ВНЕСЕН Техническим комитетом по стандартизации ТК 367 \"Чугун, прокат и металлоизделия\" 3 ПРИНЯТ Межгосударственным советом по стандартизации, метрологии и сертификации (протокол от 28 июня 2019 г. N 55) За принятие проголосовали: Краткое наименование страны по МК (ИСO 3166) 004-97 Код страны по МК (ИСO 3166) 004-97 Сокращенное наименование национального органа по стандартизации Армения AM ЗАО \"Национальный орган по стандартизации и метрологии\" Республики Армения Киргизия KG Кыргызстандарт Россия RU Росстандарт Узбекистан UZ Узстандарт 4 Приказом Федерального агентства по техническому регулированию и метрологии от 2 декабря 2021 г. N 1686-ст * межгосударственный стандарт ГОСТ 2787-2019 введен в действие в качестве национального стандарта Российской Федерации с 1 мая 2022 г. ________________ * Вероятно, ошибка оригинала. Следует читать: Приказом Федерального агентства по техническому регулированию и метрологии от 24.09.2019 г. N 746-ст . - Примечание изготовителя базы данных. 5 Настоящий стандарт разработан с учетом основных нормативных положений документа \"Европейская спецификация стального лома\" (\"European steel scrap specification\"*, NEQ), \"Руководства по лому черных металлов FS-2017\"* (\"Guidelines for Ferrous Scrap FS-2017\", NEQ), Инструкции по техническим характеристикам лома Института по промышленной утилизации металлических отходов, США (Institute of Scrap Recycling Industries, Inc., USA), японского национального стандарта JIS G 2401-79* \"Классификация чугунного и стального лома\" (\"Classification standard for iron and steel scraps\", NEQ) ________________ * Доступ к международным и зарубежным документам, упомянутым в тексте, можно получить, обратившись в Службу поддержки пользователей . - Примечание изготовителя базы данных. 6 ВЗАМЕН ГОСТ 2787-75 7 ИЗДАНИЕ (Март, 2022 г.) с Изменением N 1 (ИУС N 2-2022) Информация о введении в действие (прекращении действия) настоящего стандарта и изменений к нему на территории указанных выше государств публикуется в указателях национальных стандартов, издаваемых в этих государствах, а также в сети Интернет на сайтах соответствующих национальных органов по стандартизации. В случае пересмотра, изменения или отмены настоящего стандарта соответствующая информация будет опубликована на официальном интернет-сайте Межгосударственного совета по стандартизации, метрологии и сертификации в каталоге \"Межгосударственные стандарты\" Введение Разработка нового стандарта взамен ГОСТ 2787-75 осуществлена с целью приведения классификации, норм, правил приемки и методов испытаний лома и отходов вторичных черных металлов в соответствие с условиями лицензирования деятельности по их заготовке, переработке и реализации, порядком обращения (приема, учета, хранения, транспортирования) и отчуждения, сложившимися на территории государств - участников Соглашения. Появление индивидуальных предпринимателей, осуществляющих прием, переработку, сортировку и отчуждение лома и отходов, введение новых видов стального углеродистого лома и отходов (шредерный лом, лом, получаемый от ножничной резки с подпрессовкой, лом железнодорожного происхождения), предложения по уточнению правил приемки и методов испытаний лома поставили задачу пересмотра ГОСТ 2787-75 . Анализ нормативной документации показал, что международные стандарты на стальной лом и отходы отсутствуют. В Европейском союзе действует \"Европейская спецификация стального лома\" (European steel scrap specification), которая распространяется только на лом нелегированной углеродистой стали для сталелитейной промышленности и устанавливает требования к составу, размерам, плотности, чистоте лома, категории лома по содержанию остаточных химических элементов (Cu, Sn, Cr, Ni, Mo, S, P), а также к безопасности лома. В США действует \"Директива по техническим характеристикам лома\" (Scrap specifications circular), которая содержит раздел FS-2017 \"Инструкция по лому черных металлов\" (Guidelines for Ferrous Scrap: FS-2017) и устанавливает требования к составу, размерам, плотности, чистоте лома и классификацию лома по содержанию ряда химических элементов (Cr, Ni, Mo, Mn). Настоящий стандарт устанавливает подобные указанным спецификациям требования к составу, размерам, плотности и загрязненности (чистоте) вторичных черных металлов, кроме того, содержит критерии их разделения на нелегированные и легированные, требования безопасности и охраны окружающей среды, а также правила приемки и методы испытаний вторичных черных металлов. Настоящий стандарт разработан на основе предложений металлургических и трубных предприятий России и Белоруссии, дополнен разделом \"Термины и определения\", приложением А с сопоставлением видов лома и отходов вторичных черных металлов, установленных настоящим стандартом и \"Инструкцией по лому черных металлов\" (FS-2017) \"Директивы по техническим характеристикам лома\" Института промышленной утилизации металлических отходов (США), а также приложением Б, содержащим примеры новых условных обозначений лома и отходов. В стандарт включены новые виды лома и отходов, а также требования по их радиационной, химической и взрывобезопасности. Виды лома дополнены новыми марками сталей и сплавов, методы контроля дополнены методами определения засоренности лома и осыпаемости брикетов. 1 Область применения Настоящий стандарт распространяется на вторичные черные металлы (далее - лом и отходы), в том числе после переработки, предназначенные для использования в качестве металлической шихты в плавильных агрегатах при производстве чугуна, стали и сплавов, а также при производстве ферросплавов. 2 Нормативные ссылки В настоящем стандарте использованы нормативные ссылки на следующие межгосударственные стандарты: ГОСТ 12.1.005 Система стандартов безопасности труда. Общие санитарно-гигиенические требования к воздуху рабочей зоны ГОСТ 12.1.010 Система стандартов безопасности труда. Взрывобезопасность. Общие требования ГОСТ 12.3.002 Система стандартов безопасности труда. Процессы производственные. Общие требования безопасности ГОСТ 12.3.009 Система стандартов безопасности труда. Работы погрузочно-разгрузочные. Общие требования безопасности ГОСТ 12.3.027 Работы литейные. Требования безопасности ГОСТ 12.4.021 Система стандартов безопасности труда. Системы вентиляционные. Общие требования ГОСТ 17.4.2.01 Охрана природы. Почвы. Номенклатура показателей санитарного состояния ________________ В Российской Федерации действует ГОСТ Р 58486-2019 . ГОСТ 166 (ИСО 3599-76) Штангенциркули. Технические условия ГОСТ 427 Линейки измерительные металлические. Технические условия ГОСТ 2246 Проволока стальная сварочная. Технические условия ГОСТ 2604.1 Чугун легированный. Методы определения углерода ГОСТ 2604.2 Чугун легированный. Методы определения серы ГОСТ 2604.3 Чугун легированный. Методы определения кремния ГОСТ 2604.4 Чугун легированный. Методы определения фосфора ГОСТ 2604.5 Чугун легированный. Методы определения марганца ГОСТ 2604.6 Чугун легированный. Методы определения хрома ГОСТ 2604.7 Чугун легированный. Методы определения ванадия ГОСТ 2604.8 Чугун легированный. Методы определения никеля ГОСТ 2604.9 Чугун легированный. Методы определения меди ГОСТ 2604.10 Чугун легированный. Метод определения титана ГОСТ 2604.11 Чугун легированный. Методы определения мышьяка ГОСТ 2604.13 Чугун легированный. Методы определения алюминия ГОСТ 2604.14 Чугун легированный. Методы определения кобальта ГОСТ 4543 Металлопродукция из конструкционной легированной стали. Технические условия ГОСТ 5632 Нержавеющие стали и сплавы коррозионно-стойкие, жаростойкие и жаропрочные. Марки ГОСТ 5950 Прутки, полосы и мотки из инструментальной легированной стали. Общие технические условия ГОСТ 7502 Рулетки измерительные металлические. Технические условия ГОСТ 7769 Чугун легированный для отливок со специальными свойствами. Марки ГОСТ 10994 Сплавы прецизионные. Марки ГОСТ 12344 Стали легированные и высоколегированные. Методы определения углерода ГОСТ 12345 (ИСО 671-82, ИСО 4935-89) Стали легированные и высоколегированные. Методы определения серы ГОСТ 12346 (ИСО 439-82, ИСО 4829-1-86) Стали легированные и высоколегированные. Методы определения кремния ГОСТ 12347 Стали легированные и высоколегированные. Методы определения фосфора ГОСТ 12348 (ИСО 629-82) Стали легированные и высоколегированные. Методы определения марганца ГОСТ 12349 Стали легированные и высоколегированные. Методы определения вольфрама ГОСТ 12350 Стали легированные и высоколегированные. Методы определения хрома ГОСТ 12351 (ИСО 4942:1988, ИСО 9647:1989) Стали легированные и высоколегированные. Методы определения ванадия ГОСТ 12352 Стали легированные и высоколегированные. Методы определения никеля ГОСТ 12353 Стали легированные и высоколегированные. Методы определения кобальта ГОСТ 12354 Стали легированные и высоколегированные. Методы определения молибдена ГОСТ 12355 Стали легированные и высоколегированные. Методы определения меди ГОСТ 12356 Стали легированные и высоколегированные. Методы определения титана ГОСТ 12357 Стали легированные и высоколегированные. Методы определения алюминия ГОСТ 12358 Стали легированные и высоколегированные. Методы определения мышьяка ГОСТ 12359 (ИСО 4945-77) Стали углеродистые, легированные и высоколегированные. Методы определения азота ГОСТ 12360 Стали легированные и высоколегированные. Методы определения бора ГОСТ 12361 Стали легированные и высоколегированные. Методы определения ниобия ГОСТ 12362 Стали легированные и высоколегированные. Методы определения микропримесей сурьмы, свинца, олова, цинка и кадмия ГОСТ 12363 Стали легированные и высоколегированные. Методы определения селена ГОСТ 12364 Стали легированные и высоколегированные. Методы определения церия ГОСТ 12365 Стали легированные и высоколегированные. Методы определения циркония ГОСТ 16482 Металлы черные вторичные. Термины и определения ГОСТ 16504 Система государственных испытаний продукции. Испытания и контроль качества продукции. Основные термины и определения. ГОСТ 18895 Сталь. Метод фотоэлектрического спектрального анализа ГОСТ 19265 Прутки и полосы из быстрорежущей стали. Технические условия ГОСТ 19433 Грузы опасные. Классификация и маркировка ГОСТ 20072 Сталь теплоустойчивая. Технические условия ГОСТ 22536.1 Сталь углеродистая и чугун нелегированный. Методы определения общего углерода и графита ГОСТ 22536.2 Сталь углеродистая и чугун нелегированный. Методы определения серы ГОСТ 22536.3 Сталь углеродистая и чугун нелегированный. Методы определения фосфора ГОСТ 22536.4 Сталь углеродистая и чугун нелегированный. Методы определения кремния ГОСТ 22536.5 (ИСО 629-82) Сталь углеродистая и чугун нелегированный. Методы определения марганца ГОСТ 22536.6 Сталь углеродистая и чугун нелегированный. Методы определения мышьяка ГОСТ 22536.7 Сталь углеродистая и чугун нелегированный. Методы определения хрома ГОСТ 22536.8 Сталь углеродистая и чугун нелегированный. Методы определения меди ГОСТ 22536.9 Сталь углеродистая и чугун нелегированный. Методы определения никеля ГОСТ 22536.10 Сталь углеродистая и чугун нелегированный. Методы определения алюминия ГОСТ 22536.11 Сталь углеродистая и чугун нелегированный. Методы определения титана ГОСТ 22536.12 Сталь углеродистая и чугун нелегированный. Методы определения ванадия ГОСТ 24297 Верификация закупленной продукции. Организация проведения и методы контроля ГОСТ 25054 Поковки из коррозионно-стойких сталей и сплавов. Общие технические условия ГОСТ 27611 Чугун. Метод фотоэлектрического спектрального анализа ГОСТ 28033 Сталь. Метод рентгенофлюоресцентного анализа ГОСТ 28473 Чугун, сталь, ферросплавы, хром, марганец металлические. Общие требования к методам анализа Примечание - При пользовании настоящим стандартом целесообразно проверить действие ссылочных стандартов и классификаторов на официальном интернет-сайте Межгосударственного совета по стандартизации, метрологии и сертификации (www.easc.by) или по указателям национальных стандартов, издаваемым в государствах, указанных в предисловии, или на официальных сайтах соответствующих национальных органов по стандартизации. Если на документ дана недатированная ссылка, то следует использовать документ, действующий на текущий момент, с учетом всех внесенных в него изменений. Если заменен ссылочный документ, на который дана датированная ссылка, то следует использовать указанную версию этого документа. Если после принятия настоящего стандарта в ссылочный документ, на который дана датированная ссылка, внесено изменение, затрагивающее положение, на которое дана ссылка, то это положение применяется без учета данного изменения. Если документ отменен без замены, то положение, в котором дана ссылка на него, применяется в части, не затрагивающей эту ссылку. (Измененная редакция, Изм. N 1 ). 3 Термины и определения В настоящем стандарте применены термины по ГОСТ 16482 , ГОСТ 16504 , а также следующие термины с соответствующими определениями: _________________ В Российской Федерации используют также ГОСТ Р 55104-2012 \"Металлы черные вторичные. Термины и определения\". (Измененная редакция, Изм. N 1 ). 3.1 высечка: Лом и отходы листового проката, образовавшиеся после операций штамповки. 3.2 загрязненность вредными примесями: Присутствие в ломе и отходах легкоотделяемых механически немагнитных примесей, которые отрицательно влияют на качество выплавляемого металла и безопасность плавки. Примечание - К вредным примесям относятся резина и изделия из нее, металлокорд с остатками резины, полимерные, огнеупорные, каменные, битумные материалы, минеральное волокно и т.п. 3.3 засоренность безвредными примесями: Присутствие в ломе и отходах легкоотделяемых механически немагнитных примесей и масляных загрязнений (далее - масла), наличие которых в ограниченном количестве не влияет отрицательно на качество выплавляемого металла и безопасность плавки. Примечание - К безвредным примесям относятся влага в разных агрегатных состояниях, древесные материалы, земля, песок, ветошь, остатки масляных смазочных и консервационных жидкостей и т.п. 3.4 контролер лома и отходов (контролер): Лицо, прошедшее специальную подготовку, имеющее свидетельство, удостоверение или другой подтверждающий документ на право проверки лома и отходов на взрывобезопасность, осуществляющее приемку и контроль лома и отходов на соответствие требованиям настоящего стандарта. 3.2-3.4 (Измененная редакция, Изм. N 1 ). 3.5 горелые лом и отходы: Лом и отходы, подвергшиеся высокотемпературному воздействию с образованием рыхлого слоя оксидов. Примечание - При ударном воздействии на горелые лом и отходы рыхлый слой оксидов осыпается. 3.6 легковесные лом и отходы: Лом и отходы толщиной (диаметром) менее 6 мм или массой куска менее 0,025 кг. 3.7 нерассортированные лом и отходы: Лом и отходы, не распределенные по классам и/или видам. 3.8 проржавленные лом и отходы: Лом и отходы, на поверхности которых имеется слой ржавчины, отслаивающийся при ударном воздействии. 3.9 смешанные лом и отходы: Лом и отходы, не разделенные по категориям или группам (категории Б). 3.10 лом и отходы с налетом ржавчины: Лом и отходы, на поверхности которых имеется слой ржавчины, не отслаивающийся при ударном воздействии и удаляемый с помощью растворителя. 3.11 легковоспламеняющиеся вещества: Вещества и материалы, способные воспламеняться от кратковременного (до 30 с) воздействия источника зажигания с низкой энергией (пламя спички, искра, тлеющая сигарета и т.п.). 3.12 необезвреженные боеприпасы: Снаряды, мины, боеголовки, гранаты и т.п. со взрывательными устройствами (взрывателями, дистанционными трубками, запалами и т.п.), с закрытым очком (местом ввинчивания взрывателя), камерой, содержащей какой-либо наполнитель, не очищенной от взрывчатых веществ и специальных составов; артиллерийские гильзы и гильзы стрелкового оружия со средствами воспламенения (капсюльными втулками, гальваническими и гальваноударными трубками и т.п.) и/или остатками пороховых зарядов; взрывательные устройства не разобранные, имеющие заряды, воспламенители, детонаторы, пороховые набивки, не очищенные от взрывчатых веществ и специальных составов. 3.11, 3.12 (Измененная редакция, Изм. N 1 ). 3.13 окалина: Продукт окисления поверхности стали при повышенной температуре, состоящий, как правило, из оксидов железа. 3.14 средний химический состав двухслойной стали: Массовая доля легирующих элементов основного и плакирующего слоев лома и отходов двухслойной стали, определенная анализом переплавленного образца или расчетным методом. 3.15 трудноотделяемые примеси: Стальные (чугунные) детали или фрагменты, металлические покрытия, которые невозможно отделить от чугунного (стального) лома и отходов без применения специальных технологий (специального оборудования и инструментов), а также механические соединения магнитных и немагнитных материалов, которые невозможно отделить без применения специального оборудования и инструментов (бетон, шлак и т.п.). (Измененная редакция, Изм. N 1 ). 3.16 шихтовые слитки: Переплавленные лом и отходы, поставляемые в виде слитков для использования в качестве металлической шихты в плавильных агрегатах. 3.17 шредерное дробление: Дробление крупногабаритного лома на шредерных установках. 3.18 поставщик лома и отходов: Организация или лицо, поставляющие лом и отходы потребителю и отвечающие за соответствие лома и отходов установленным требованиям. 3.19 взрывоопасный предмет или вещество: Предмет или вещество, способные взрываться при определенных условиях или внешних воздействиях (открытое пламя, тепловые проявления химических реакций и механических воздействий, электрические разряды, искры от удара и трения и т.п.). 3.18, 3.19 (Введены дополнительно, Изм. N 1 ). 4 Классификация 4.1 Лом и отходы подразделяют: а) на классы: - С - лом и отходы стальные (код 1); - Ч - лом и отходы чугунные (код 2); - П - лом и отходы прочие (код 3); б) на виды 1-36 - лом и отходы, распределенные по составу, размерам, массе (плотности) и засоренности (коды 11-52); в) на категории: - А - нелегированные лом и отходы (код 1); - Б - легированные лом и отходы, включая лом и отходы сплавов (код 2); - АБ - смешанные (не разделенные по категориям) лом и отходы (код 3); г) на группы: - Б0 - смешанные (не разделенные по группам) легированные лом и отходы (код 000); - Б1-Б67 - разделенные по составу, основным маркам и массовой доле легирующих элементов лом и отходы легированной стали (сплавов, чугуна), включая лом и отходы двухслойной стали (коды 001-067); д) на марки стали (сплавов, чугуна, двухслойной стали) легированного лома и отходов, поставляемых помарочно (коды 068-210). 4.2 Классы и виды лома и отходов, их обозначения и коды приведены в таблице 1. Таблица 1 - Классы и виды лома и отходов Класс Вид Обозначение вида Код вида Лом и отходы стальные Лом и отходы стальные N 1 1 11 Лом и отходы стальные N 2 2 12 Лом и отходы стальные N 3 3 13 Лом и отходы стальные N 3-1 3-1 13-1 Лом и отходы стальные N 3-2 3-2 13-2 Лом стальной железнодорожный N 3-3 3-3 13-3 Лом стальной военный N 3-4 3-4 13-4 Лом стальной военный N 3-5 3-5 13-5 Лом стальной военный N 3-6 3-6 13-6 Лом стальной военный N 3-7 3-7 13-7 Лом стальной военный N 3-8 3-8 13-8 Лом и отходы стальные N 4 4 14 Лом стальной шредерный N 4-1 4-1 14-1 Лом и отходы стальные негабаритные (для переработки) 5 15 Лом стальной железнодорожный негабаритный (для переработки) N 1 5-1 15-1 Лом стальной железнодорожный негабаритный (для переработки) N 2 5-2 1-2 Лом стальной железнодорожный негабаритный (для переработки) N 3 5-3 15-3 Лом стальной военный негабаритный (для переработки) N 4 5-4 15-4 Лом стальной военный негабаритный (для переработки) N 5 5-5 15-5 Лом стальной военный негабаритный (для переработки) N 6 5-6 15-6 Брикеты стальной стружки N 1 6 18 Брикеты стальной стружки с повышенной засоренностью N 1-1 6-1 18-1 Брикеты стальной стружки N 2 7 19 Брикеты стальной стружки с повышенной засоренностью N 2-1 7-1 19-1 Брикеты стальной смешанной стружки N 2-2 7-2 19-2 Пакеты стальных лома и отходов N 1 8 21 Пакеты стальных лома и отходов N 2 9 22 Пакеты стальных лома и отходов N 3 10 23 Пакеты стальных лома и отходов N 3-1 10-1 23-1 Лом и отходы стальные (для пакетирования) N 1 11 24 Лом и отходы стальные (для пакетирования) N 2 12 25 Канаты и проволока стальные с повышенной засоренностью 13 26 Канаты и проволока стальные негабаритные с повышенной засоренностью 13-1 26-1 Стружка стальная N 1 14 31 Стружка стальная N 2 15 32 Стружка стальная с повышенной засоренностью N 2-1 15-1 32-1 Стружка стальная (для переработки) N 3 16 33 Стружка стальная негабаритная (для переработки) с повышенной засоренностью N 3-1 16-1 33-1 Лом и отходы чугунные Лом и отходы чугунные N 1 17 11 Лом и отходы чугунные N 2 18 12 Лом и отходы чугунные N 3 19 13 Лом и отходы чугунные негабаритные (для переработки) N 1 20 15 Лом и отходы чугунные негабаритные (для переработки) N 2 21 16 Лом и отходы чугунные негабаритные (для переработки) N 3 22 17 Брикеты чугунной стружки N 1 23 18 Брикеты чугунной стружки с повышенной засоренностью N 1-1 23-1 18-1 Брикеты чугунной смешанной стружки с повышенной засоренностью N 1-2 23-2 18-2 Стружка чугунная негабаритная N 1 24 31 Стружка чугунная негабаритная с повышенной засоренностью N 1-1 24-1 31-1 Лом и отходы прочие Присад доменный 25 41 Присад доменный негабаритный (для переработки) 26 42 Окалина 27 43 Шлак сварочный 28 44 Шлак и шлам сепарированные 29 45 Отходы шлифования 30 46 Лом и отходы нерассортированные 31 47 Лом и отходы нерассортированные смешанные 32 48 Стружка нерассортированная 33 49 Стружка нерассортированная смешанная 34 50 Скрап сталеплавильный 35 51 Скрап сталеплавильный негабаритный (для переработки) 36 52 4.1, 4.2 (Измененная редакция, Изм. N 1 ). 4.3 Состав, обозначение и коды групп легированных лома и отходов категории Б приведены в таблице 2. Таблица 2 - Группы легированных лома и отходов категории Б Состав группы Обозначение группы Код группы Лом и отходы легированных сталей смешанные (не разделенные по группам) Б0 000 Лом и отходы низколегированной конструкционной и инструментальной стали, легированной хромом и хромом в сочетании с другими элементами, кроме никеля, молибдена и вольфрама Б1 001 Лом и отходы конструкционной и инструментальной стали, легированной хромом Б2 002 Лом и отходы подшипниковой и инструментальной стали, легированной хромом Б3 003 Лом и отходы конструкционной стали, легированной никелем Б4 004 Лом и отходы конструкционной стали, легированной хромом и никелем Б5 005 Лом и отходы конструкционной стали, легированной хромом, никелем, молибденом Б6 006 Лом и отходы конструкционной стали, легированной хромом, никелем, вольфрамом и молибденом (в которых одна часть молибдена заменяет три части вольфрама) Б6-1 006-1 Лом и отходы конструкционной стали, легированной хромом, никелем и молибденом Б7 007 Лом и отходы конструкционной стали, легированной хромом, никелем, вольфрамом, молибденом Б7-1 007-1 Лом и отходы конструкционной стали, легированной никелем и молибденом и никелем и молибденом в сочетании с хромом, кремнием, марганцем и другими элементами, кроме вольфрама Б8 008 Лом и отходы конструкционной стали, легированной никелем и молибденом и никелем и молибденом в сочетании с хромом, кремнием, марганцем и другими элементами, кроме вольфрама, с повышенным содержанием никеля Б8-1 008-1 Лом и отходы коррозионно-стойкой и жаропрочной стали, легированной хромом и хромом в сочетании с другими элементами, кроме никеля, молибдена, вольфрама, бора Б9 009 Лом и отходы коррозионно-стойкой и жаростойкой стали, легированной хромом Б10 010 Лом и отходы конструкционной стали, легированной молибденом в сочетании с хромом, ванадием, кремнием и другими элементами, кроме никеля и вольфрама Б11 011 Лом и отходы жаростойкой стали, легированной хромом и хромом в сочетании с титаном Б12 012 Лом и отходы конструкционной стали, легированной никелем и хромом и никелем и хромом в сочетании с другими элементами, кроме молибдена и вольфрама Б13 013 Лом и отходы конструкционной стали, легированной никелем и хромом и никелем и хромом в сочетании с другими элементами, кроме молибдена и вольфрама, с повышенным содержанием никеля Б13-1 013-1 Лом и отходы конструкционной стали, легированной хромом, никелем и молибденом Б14 014 Лом и отходы сплавов высокого омического сопротивления, легированных хромом и алюминием Б15 015 Лом и отходы жаростойкой стали, сплавов высокого омического сопротивления, легированных хромом, алюминием, кремнием Б16 016 Лом и отходы инструментальной штамповой стали, легированной хромом, никелем, вольфрамом, ванадием, молибденом и кремнием Б17 017 Лом и отходы коррозионно-стойкой и жаростойкой стали, легированной хромом с массовой долей хрома не более 14% Б18 018 Лом и отходы жаростойкой стали, легированной хромом и никелем Б19 019 Лом и отходы теплоустойчивой стали, легированной хромом и молибденом Б20 020 Лом и отходы конструкционной и инструментальной стали, легированной вольфрамом в сочетании с хромом, кремнием, марганцем, ванадием, кроме никеля Б21 021 Лом и отходы износостойкой марганцовистой стали с высоким содержанием марганца Б22 022 Лом и отходы конструкционной и инструментальной стали, легированной хромом, молибденом и ванадием и их сочетанием с другими элементами, кроме никеля и вольфрама Б23 023 Лом и отходы жаростойкой и жаропрочной стали, легированной хромом, молибденом и кремнием Б24 024 Лом и отходы коррозионно-стойкой стали, легированной хромом, никелем и марганцем Б25 025 Лом и отходы коррозионно-стойкой стали, легированной хромом и никелем и хромом и никелем в сочетании с кремнием, марганцем и титаном, кроме молибдена, вольфрама, ниобия и бора Б26 026 Лом и отходы коррозионно-стойкой и жаростойкой стали, легированной хромом, никелем и хромом и никелем в сочетании с кремнием, марганцем, титаном, алюминием и другими элементами, кроме молибдена, вольфрама, ниобия и бора Б27 027 Лом и отходы жаростойкой и жаропрочной стали, легированной хромом и никелем с высоким содержанием этих элементов Б28 028 Лом и отходы коррозионно-стойкой стали, легированной хромом, никелем, молибденом и этими элементами в сочетании с титаном, алюминием и другими элементами, кроме вольфрама и бора Б29 029 Лом и отходы коррозионно-стойкой и жаропрочной стали, легированной хромом, никелем и бором Б30 030 Лом и отходы инструментальной стали, легированной вольфрамом, хромом и вольфрамом и хромом и вольфрамом в сочетании с кремнием, ванадием и другими элементами, кроме никеля Б31 031 Лом и отходы коррозионно-стойкой стали, легированной хромом и никелем с низким содержанием никеля Б32 032 Лом и отходы стали с особыми физическими свойствами, легированной марганцем и алюминием Б33 033 Лом и отходы быстрорежущей стали, легированной хромом, вольфрамом и ванадием Б34 034 Лом и отходы быстрорежущей стали, легированной хромом, вольфрамом и ванадием с повышенным содержанием вольфрама Б35 035 Лом и отходы быстрорежущей стали, легированной хромом, вольфрамом, кобальтом и ванадием с массовой долей кобальта до 6,0% Б36 036 Лом и отходы быстрорежущей стали, легированной хромом, вольфрамом, ванадием с высоким содержанием вольфрама Б37 037 Лом и отходы конструкционной стали, легированной хромом, никелем, молибденом и ванадием Б38 038 Лом и отходы конструкционной и инструментальной стали, легированной хромом, никелем и вольфрамом Б39 039 Лом и отходы низкофосфористой конструкционной стали, легированной хромом, никелем, вольфрамом и этими элементами в сочетании с кремнием и ванадием Б40 040 Лом и отходы инструментальной стали, легированной вольфрамом, хромом и вольфрамом и хромом в сочетании с кремнием и другими элементами, кроме никеля Б41 041 Лом и отходы инструментальной и магнитотвердой стали, легированной хромом и вольфрамом Б42 042 Лом и отходы безникелевой конструкционной стали, легированной хромом, молибденом и вольфрамом Б43 043 Лом и отходы безникелевой конструкционной и инструментальной стали, легированной хромом, вольфрамом, молибденом и хромом, вольфрамом, молибденом в сочетании с кремнием и ванадием Б44 044 Лом и отходы конструкционной стали, легированной хромом, никелем, молибденом, вольфрамом и этими элементами в сочетании с марганцем, кремнием и ванадием Б45 045 Лом и отходы коррозионно-стойкой и жаропрочной стали, легированной хромом, никелем, молибденом и ниобием Б46 046 Лом и отходы коррозионно-стойкой стали, легированной хромом, никелем и титаном Б47 047 Лом и отходы коррозионно-стойкой и жаропрочной стали, легированной хромом, никелем и ниобием Б48 048 Лом и отходы жаропрочной стали, легированной хромом, никелем, вольфрамом, ниобием и бором (в которых одна часть молибдена заменяет две части вольфрама) Б49 049 Лом и отходы коррозионно-стойкой стали, легированной хромом, никелем и марганцем, азотсодержащей Б50 050 Лом и отходы коррозионно-стойкой стали, легированной хромом, никелем, марганцем, ванадием и ниобием, азотсодержащей Б51 051 Лом и отходы стали, легированной хромом, никелем, молибденом, ванадием и медью Б52 052 Лом и отходы низколегированной стали, легированной хромом, никелем и медью Б53 053 Лом и отходы стали, легированной никелем, медью и никелем и медью в сочетании с марганцем и ванадием, а также двухслойной стали, в которой среднее содержание легирующих элементов соответствует установленным пределам Б54 054 Лом и отходы коррозионно-стойкой стали, легированной хромом, никелем и молибденом и этими элементами в сочетании с титаном и другими элементами, кроме вольфрама и бора Б55 055 Лом и отходы низкофосфористой конструкционной стали, легированной хромом, никелем, молибденом, вольфрамом, кремнием и ванадием Б56 056 Лом и отходы жаропрочной стали, легированной хромом, никелем, молибденом, вольфрамом и ванадием Б57 057 Лом и отходы быстрорежущей стали, легированной хромом, вольфрамом, молибденом, кобальтом и ванадием с массовой долей кобальта до 10,5% Б58 058 Лом и отходы жаропрочной стали, легированной хромом, никелем, молибденом, вольфрамом и этими элементами в сочетании с кремнием Б59 059 Лом и отходы безникелевой инструментальной стали, легированной хромом, молибденом, ванадием и кремнием Б60 060 Лом и отходы безникелевой инструментальной стали, легированной хромом, вольфрамом, молибденом, ванадием и марганцем Б61 061 Лом и отходы электротехнической анизотропной (трансформаторной) и изотропной (динамной) стали, легированной кремнием Б62 062 Лом и отходы стали повышенной обрабатываемости резанием, легированной хромом, никелем и свинцом Б63 063 Лом и отходы стали повышенной обрабатываемости резанием, легированной хромом, молибденом и свинцом и этими элементами в сочетании с никелем и марганцем Б64 064 Лом и отходы чугуна, легированного хромом и никелем Б65 065 Лом и отходы чугуна, легированного хромом и молибденом Б66 066 Лом и отходы низкофосфористого мягкого железа, легированного никелем Б67 067 4.4 Сопоставление видов лома и отходов, установленных настоящим стандартом, и видов стального лома, установленных [1], приведено в приложении А. 4.5 Примеры условного обозначения лома и отходов приведены в приложении Б. 5 Технические требования 5.1 Общие требования 5.1.1 Лом и отходы должны быть распределены по классам, видам, категориям и группам (категории Б) в соответствии с требованиями настоящего стандарта. 5.1.2 По требованию заказчика (далее - по требованию) лом и отходы поставляют по повышенным или дополнительным требованиям, указанным в заказе или установленным в нормативной документации, разработанной на основе настоящего стандарта. 5.1.3 Лом и отходы с повышенной засоренностью, смешанные и/или нерассортированные, поставляют по согласованию между поставщиком и заказчиком (далее - по согласованию). 5.1.4 Лом и отходы, не соответствующие требованиям настоящего стандарта, поставляют по согласованию. 5.2 Распределение лома и отходов по классам и видам 5.2.1 Лом и отходы должны быть распределены по классам и видам в соответствии с таблицей 3. 5.2, 5.2.1 (Измененная редакция, Изм. N 1 ). 5.2.2 Лом и отходы не должны содержать лом, отходы и покрытия цветных металлов и быть загрязнены вредными примесями. 5.2.3 Лом и отходы одного класса не должны содержать лом и отходы других классов, одного вида - лом и отходы других видов, если не указано иное. 5.2.4 Размеры лома и отходов, используемых в качестве металлической шихты, должны быть удобными для загрузки плавильных агрегатов. В качестве металлической шихты в различных плавильных агрегатах рекомендуется использовать лом и отходы видов, приведенных в таблице В.1 (приложение В). В пакетах стальных лома и отходов, используемых в качестве металлической шихты в конвертерах, не должно быть стружки, при этом в документе о качестве (сертификате) обозначение этого вида лома и отходов дополняют буквой К. (Измененная редакция, Изм. N 1 ). 5.2.5 Лом и отходы не должны содержать лом и отходы неустановленных размеров, массы и плотности, если иное не указано в таблице 3 или не согласовано. Предельные отклонения размеров - +10%, массы - ±1 кг, плотности - ±10%. 5.2.6 Негабаритные лом и отходы не допускается смешивать с габаритными, не допускается присутствие в ломе оборудования, машин и приборов в неразобранном виде. 5.2.7 Легковесные лом и отходы могут присутствовать в составе лома и отходов, если это установлено в таблице 3. Таблица 3 - Распределение лома и отходов по классам и видам Класс Вид Показатели Общее обозначение для категории Общий код для категории Состав Размеры Масса и/или плотность Засоренность безвредными примесями, % массы, не более А Б А Б Лом и отходы стальные Лом и отходы стальные N 1 Кусковые лом и отходы. Лом и отходы из стали марок 08кп, 08, 05кп, 08Ю, 08пс и 08Фкп с массовой долей хрома не более 0,1% не должны смешивать с другими ломом и отходами Размеры куска не более 300x200x150 мм, толщина - не менее 6 мм Масса куска 0,5-40,0 кг 2 1А 1Б 11-11 12-11 Лом и отходы стальные N 2 Кусковые лом и отходы, шихтовые слитки. Трубы диаметром свыше 480 мм должны быть сплющены или разрезаны по образующей. Массовая доля серы и фосфора не более 0,05% каждого элемента - по согласованию Размеры куска не более 600x350x250 мм, толщина - не менее 8 мм. Куски размером более указанных - по согласованию Масса куска не менее 2 кг. Максимальная масса куска - по согласованию 1 2А 2Б 11-12 12-12 Лом и отходы стальные N 3 Кусковые лом и отходы. Трубы диаметром свыше 480 мм должны быть сплющены или разрезаны по образующей. Скрап не допускается Размеры куска не более 800x500x500 мм, длина не более 1000 мм - по согласованию, толщина - не менее 6 мм. По согласованию сторон допускаются куски толщиной 4-6 мм - не более 20% массы партии. Изогнутость кусков не более 250 мм Масса куска не менее 1 кг. Максимальная масса куска - по согласованию 1,5 1 - по согласованию 3А 3Б 11-13 12-13 Лом и отходы стальные N 3-1 Кусковые лом и отходы. Проволока и изделия из проволоки - по согласованию Размеры куска не более 1500x500x500 мм, толщина - не менее 4 мм. По согласованию сторон допускаются куски толщиной 2-4 мм - не более 20% массы партии Масса куска не менее 1 кг. Максимальная масса куска - по согласованию 1,5 1 - по согласованию 3А-1 3Б-1 11-13-1 12-13-1 Лом и отходы стальные N 3-2 Кусковые лом и отходы, переработанные ножничной резкой Размеры куска не более 800x500x500 мм, толщина - по согласованию - 2 1 - по согласованию 3А-2 3Б-2 11-13-2 12-13-2 Лом стальной железнодорожный N 3-3 Кусковой лом рельсов, колес, осей, костылей, пружин, букс, сцепок, шкворней, пятников, тележек Размеры куска не более 800x500x500 мм, куска колес - не более 1000x500x500 мм, толщина - не менее 6 мм Масса куска не более 300 кг 1 3А-3 3Б-3 11-13-3 12-13-3 Лом стальной военный N 3-4 Кусковой лом бронированной гусеничной и колесной техники (танков, самоходных артиллерийских установок, бронетранспортеров и т.п.) Размеры куска не более 800x500x500 мм, толщина - не менее 6 мм Максимальная масса куска - по согласованию 2 3А-4 3Б-4 11-13-4 12-13-4 Лом стальной военный N 3-5 Кусковой лом стволов артиллерийского и стрелкового оружия, лафетов, противооткатных устройств, пусковых установок Размеры куска не более 800x500x500 мм, толщина - не менее 6 мм Максимальная масса куска - по согласованию 1 3А-5 3Б-5 11-13-5 12-13-5 Лом стальной военный N 3-6 Кусковой лом снарядов, мин, авиабомб, боевых частей ракет и реактивных снарядов и т.п. Размеры куска не более 800x500x500 мм, толщина - не менее 6 мм Масса куска не менее 1 кг. Максимальная масса куска - по согласованию 1 3А-6 3Б-6 11-13-6 12-13-6 Лом стальной военный N 3-7 Гильзы, магазины, коробки и др. детали артиллерийского и стрелкового оружия - - 1 3А-7 3Б-7 11-13-7 12-13-7 Лом стальной военный N 3-8 Взрыватели, капсюльные втулки, гальванические и гальваноударные трубки и др. средства воспламенения - - 2 3А-8 3Б-8 11-13-8 12-13-8 Лом и отходы стальные N 4 Кусковые лом и отходы, в том числе метизного производства Размеры куска не более 200x150x100 мм, толщина - не менее 6 мм Масса куска 0,025-20 кг 1 4А 4Б 11-14 12-14 Лом стальной шредерный N 4-1 Кусковой лом, переработанный с помощью шредерного дробления. Массовая доля меди в ломе - не более 0,25%, олова - 0,02% - по согласованию Размеры куска не более 300x300x300 мм, 500x500x500 мм - не более 5% массы партии Плотность лома не менее 900 кг/м 0,5 4А-1 4Б-1 11-14-1 12-14-1 Лом и отходы стальные негабаритные (для переработки) Кусковые лом и отходы Толщина куска не менее 6 мм, не менее 4 мм - по согласованию. Размеры куска - по согласованию Максимальная масса куска - по согласованию 3 5А 5Б 11-15 12-15 Лом стальной железнодорожный негабаритный (для переработки) N 1 Кусковой лом рельсов, колес, осей, костылей, пружин, букс, сцепок, шкворней, пятников, тележек - - 1 5А-1 5Б-1 11-15-1 12-15-1 Лом стальной железнодорожный негабаритный (для переработки) N 2 Кусковой лом вагонов, полувагонов, платформ, рам, балок, бортов, крыш, люков, дверей, полов, триангелей, накладок, костылей, автосцепок - - 2 5А-2 5Б-2 11-15-2 12-15-2 Лом стальной железнодорожный негабаритный (для переработки) N 3 Полувагоны, думпкары, рефрижераторы, почтовые вагоны, платформы без сгораемых материалов, промытые и пропаренные цистерны со сквозным отверстием \"на своем ходу\" - - 2 5А-3 5Б-3 11-15-3 12-15-3 Лом стальной военный негабаритный (для переработки) N 4 Бронированная гусеничная и колесная техника (танки, самоходные артиллерийские установки, бронетранспортеры, автомобили и т.п.) - - 2 5А-4 5Б-4 11-15-4 12-15-4 Лом стальной военный негабаритный (для переработки) N 5 Стволы артиллерийского и стрелкового оружия, лафеты, противооткатные устройства, пусковые установки и т.п. - - 2 5А-5 5Б-5 11-15-5 12-15-5 Лом стальной военный негабаритный (для переработки) N 6 Кусковой лом снарядов, мин, авиабомб, боевых частей ракет и реактивных снарядов и т.п. - - 2 5А-6 5Б-6 11-15-6 12-15-6 Брикеты стальной стружки N 1 Прессованная стружка - Масса брикета 2-50 кг. Плотность брикета не менее 5000 кг/м 1 6А 6Б 11-18 12-18 Брикеты стальной стружки с повышенной засоренностью N 1-1 Прессованная стружка - Масса брикета 2-50 кг. Плотность брикета не менее 5000 кг/м 5 6А-1 6Б-1 11-18-1 12-18-1 Брикеты стальной стружки N 2 Прессованная стружка - Масса брикета 2-50 кг. Плотность брикета не менее 4500 кг/м 3 7А 7Б 11-19 12-19 Брикеты стальной
