Repository: Arxemag/HtmlToDocx

File: HtmlToDocx/Норма/ГОСТ Р 54564-2022 Лом и отходы цветных металлов и сплавов. Общие технические условия.json (part 1 of 4)
{
    "document_title": "ГОСТ Р 54564-2022 Лом и отходы цветных металлов и сплавов. Общие технические условия",
    "content": "ГОСТ Р 54564-2022 Лом и отходы цветных металлов и сплавов. Общие технические условия ГОСТ Р 54564-2022 Лом и отходы цветных металлов и сплавов. Общие технические условия Применяется с 01.04.2023 взамен ГОСТ Р 54564-2011 Страница ГОСТ Р 54564-2022 НАЦИОНАЛЬНЫЙ СТАНДАРТ РОССИЙСКОЙ ФЕДЕРАЦИИ ЛОМ И ОТХОДЫ ЦВЕТНЫХ МЕТАЛЛОВ И СПЛАВОВ Общие технические условия Scrap and waste of non-ferrous metals and alloys. General specifications ОКС 77.120.01 Дата введения 2023-04-01 Предисловие 1 РАЗРАБОТАН Союзом \"ЦЕНТРВТОРЦВЕТМЕТ\" 2 ВНЕСЕН Техническим комитетом по стандартизации ТК 462 \"Вторичные цветные металлы\" 3 УТВЕРЖДЕН И ВВЕДЕН В ДЕЙСТВИЕ Приказом Федерального агентства по техническому регулированию и метрологии от 14 октября 2022 г. N 1136-ст 4 ВЗАМЕН ГОСТ Р 54564-2011 Правила применения настоящего стандарта установлены в статье 26 Федерального закона от 29 июня 2015 г. N 162-ФЗ \"О стандартизации в Российской Федерации\" . Информация об изменениях к настоящему стандарту публикуется в ежегодном (по состоянию на 1 января текущего года) информационном указателе \"Национальные стандарты\", а официальный текст изменений и поправок - в ежемесячном информационном указателе \"Национальные стандарты\". В случае пересмотра (замены) или отмены настоящего стандарта соответствующее уведомление будет опубликовано в ближайшем выпуске ежемесячного информационного указателя \"Национальные стандарты\". Соответствующая информация, уведомление и тексты размещаются также в информационной системе общего пользования - на официальном сайте Федерального агентства по техническому регулированию и метрологии в сети Интернет (www.rst.gov.ru) 1 Область применения Настоящий стандарт распространяется на лом и отходы цветных металлов и сплавов, предназначенные для производства цветных металлов и их сплавов и других видов продукции. 2 Нормативные ссылки В настоящем стандарте использованы нормативные ссылки на следующие стандарты: ГОСТ 12.1.004 Система стандартов безопасности труда. Пожарная безопасность. Общие требования ГОСТ 12.1.005 Система стандартов безопасности труда. Общие санитарно-гигиенические требования к воздуху рабочей зоны ГОСТ 12.1.007 Система стандартов безопасности труда. Вредные вещества. Классификация и общие требования безопасности ГОСТ 12.1.010 Система стандартов безопасности труда. Взрывобезопасность. Общие требования ГОСТ 12.1.016 Система стандартов безопасности труда. Воздух рабочей зоны. Требования к методикам измерения концентраций вредных веществ ГОСТ 12.2.007.0 Система стандартов безопасности труда. Изделия электротехнические. Общие требования безопасности ГОСТ 12.2.007.1 Система стандартов безопасности труда. Машины электрические вращающиеся. Требования безопасности ГОСТ 12.2.007.2 Система стандартов безопасности труда. Трансформаторы силовые и реакторы электрические. Требования безопасности ГОСТ 12.2.007.3 Система стандартов безопасности труда. Электротехнические устройства на напряжение свыше 1000 В. Требования безопасности ГОСТ 12.2.007.4 Система стандартов безопасности труда. Шкафы комплектных распределительных устройств и комплектных трансформаторных подстанций. Требования безопасности ГОСТ 12.2.007.5 Система стандартов безопасности труда. Конденсаторы силовые. Установки конденсаторные. Требования безопасности ГОСТ 12.2.007.6 Система стандартов безопасности труда. Аппараты электрические коммутационные на напряжение до 1000 В. Требования безопасности ГОСТ 12.2.007.8 Система стандартов безопасности труда. Устройства электросварочные и для плазменной обработки. Требования безопасности ГОСТ 12.2.007.9 (МЭК 519-1-84) Безопасность электротермического оборудования. Часть 1. Общие требования ГОСТ 12.2.007.10 Система стандартов безопасности труда. Установки, генераторы и нагреватели индукционные для электротермии, установки и генераторы ультразвуковые. Технические условия ГОСТ 12.2.007.11 Система стандартов безопасности труда. Преобразователи электроэнергии полупроводниковые. Требования безопасности ГОСТ 12.2.007.12 Система стандартов безопасности труда. Источники тока химические. Требования безопасности ГОСТ 12.2.007.13 Система стандартов безопасности труда. Лампы электрические. Требования безопасности ГОСТ 12.2.007.14 Система стандартов безопасности труда. Кабели и кабельная арматура. Требования безопасности ГОСТ 12.2.009 Станки металлообрабатывающие. Общие требования безопасности ГОСТ 12.3.002 Система стандартов безопасности труда. Процессы производственные. Общие требования безопасности ГОСТ 12.3.009 Система стандартов безопасности труда. Работы погрузочно-разгрузочные. Общие требования безопасности ГОСТ 12.3.031 Система стандартов безопасности труда. Работы со ртутью. Требования безопасности ГОСТ 12.4.009 Система стандартов безопасности труда. Пожарная техника для защиты объектов. Основные виды. Размещение и обслуживание ГОСТ 12.4.010 Система стандартов безопасности труда. Средства индивидуальной защиты. Рукавицы специальные. Технические условия ГОСТ 12.4.021 Система стандартов безопасности труда. Системы вентиляционные. Общие требования ГОСТ 12.4.026 Система стандартов безопасности труда. Цвета сигнальные, знаки безопасности и разметка сигнальная. Назначение и правила применения. Общие технические требования и характеристики. Методы испытаний ГОСТ 12.4.028 Система стандартов безопасности труда. Респираторы ШБ-1 \"Лепесток\". Технические условия ГОСТ 12.4.029 Фартуки специальные. Технические условия ГОСТ 12.4.253 (EN 166:2002) Система стандартов безопасности труда. Средства индивидуальной защиты глаз. Общие технические требования ГОСТ 12.4.294 (EN 149:2001+А.1:2009) Система стандартов безопасности труда. Средства индивидуальной защиты органов дыхания. Полумаски фильтрующие для защиты от аэрозолей. Общие технические условия ГОСТ 12.4.296 Система стандартов безопасности труда. Средства индивидуальной защиты органов дыхания. Респираторы фильтрующие. Общие технические условия ГОСТ 123 Кобальт. Технические условия ГОСТ 492 Никель, сплавы никелевые и медно-никелевые, обрабатываемые давлением. Марки ГОСТ 493 Бронзы безоловянные литейные. Марки ГОСТ 613 Бронзы оловянные литейные. Марки ГОСТ 804 Магний первичный в чушках. Технические условия ГОСТ 849 Никель первичный. Технические условия ГОСТ 859 Медь. Марки ГОСТ 860 Олово. Технические условия ГОСТ 1209 Баббиты кальциевые в чушках. Технические условия ГОСТ 1292 Сплавы свинцово-сурьмянистые. Технические условия ГОСТ 1320 (ИСО 4383-91) Баббиты оловянные и свинцовые. Технические условия ГОСТ 1467 Кадмий. Технические условия ГОСТ 1583 Сплавы алюминиевые литейные. Технические условия ГОСТ 2171 Детали, изделия, полуфабрикаты и заготовки из цветных металлов и сплавов. Обозначение марки ГОСТ 2226 Мешки из бумаги и комбинированных материалов. Общие технические условия ГОСТ 2581 Сплавы магниевые в чушках. Технические условия ГОСТ 2787-2019 Металлы черные вторичные. Общие технические условия ГОСТ 2856 Сплавы магниевые литейные. Марки ГОСТ 2991 Ящики дощатые неразборные для грузов массой до 500 кг. Общие технические условия ГОСТ 3640 Цинк. Технические условия ГОСТ 3778 Свинец. Технические условия ГОСТ 3882 (ИСО 513-75) Сплавы твердые спеченные. Марки ГОСТ 4388 Вода питьевая. Методы определения массовой концентрации меди ГОСТ 4784 Алюминий и сплавы алюминиевые деформируемые. Марки ГОСТ 5017 Бронзы оловянные, обрабатываемые давлением. Марки ГОСТ 5632 Легированные нержавеющие стали и сплавы коррозионно-стойкие, жаростойкие и жаропрочные. Марки ГОСТ 5959 Ящики из листовых древесных материалов неразборные для грузов массой до 200 кг. Общие технические условия ГОСТ 6247 Бочки стальные сварные с обручами катания на корпусе. Технические условия ГОСТ 10354 Пленка полиэтиленовая. Технические условия ГОСТ 10994 Сплавы прецизионные. Марки ГОСТ 11069 Алюминий первичный. Марки ГОСТ 14957 Сплавы магниевые деформируемые. Марки ГОСТ 15527 Сплавы медно-цинковые (латуни), обрабатываемые давлением. Марки ГОСТ 17366 Бочки стальные сварные толстостенные для химических продуктов. Технические условия ГОСТ 17432 Материалы порошковые. Прутки и поковки из сплава марки М-МП. Технические условия ГОСТ 17711 Сплавы медно-цинковые (латуни) литейные. Марки ГОСТ 17811 Мешки полиэтиленовые для химической продукции. Технические условия ГОСТ 18165 Вода. Методы определения содержания алюминия ГОСТ 18175 Бронзы безоловянные, обрабатываемые давлением. Марки ГОСТ 18293 Вода питьевая. Методы определения содержания свинца, цинка, серебра ГОСТ 18308 Вода питьевая. Метод определения содержания молибдена ГОСТ 18477 Контейнеры универсальные. Типы, основные параметры и размеры ГОСТ 18978 Лом и отходы цветных металлов и сплавов. Термины и определения ГОСТ 19241 Никель и низколегированные никелевые сплавы, обрабатываемые давлением. Марки ГОСТ 19433 Грузы опасные. Классификация и маркировка ГОСТ 19671 Проволока вольфрамовая для источников света. Технические условия ГОСТ 19807 Титан и сплавы титановые деформируемые. Марки ГОСТ 21130 Изделия электротехнические. Зажимы заземляющие и знаки заземления. Конструкция и размеры ГОСТ 21437 Сплавы цинковые антифрикционные. Марки, технические требования и методы испытаний ГОСТ 21930 Припои оловянно-свинцовые в чушках. Технические условия ГОСТ 22860 Кадмий высокой чистоты. Технические условия ГОСТ 22861 Свинец высокой чистоты. Технические условия ГОСТ 24231 Цветные металлы и сплавы. Общие требования к отбору и подготовке проб для химического анализа ГОСТ 25140 Сплавы цинковые литейные. Марки ГОСТ 25442 Полосы молибденовые отожженные для глубокой вытяжки. Технические условия ГОСТ 26653 Подготовка генеральных грузов к транспортированию. Общие требования ГОСТ 27265 Проволока сварочная из титана и титановых сплавов. Технические условия ГОСТ 27266 Проволока молибденовая для источников света. Технические условия ГОСТ 28053 Стружка цветных металлов и сплавов. Методы отбора, подготовки проб и методы испытаний ГОСТ 28192 Отходы цветных металлов и сплавов. Методы отбора, подготовки проб и методы испытаний ГОСТ 30772 Ресурсосбережение. Обращение с отходами. Термины и определения ГОСТ 31623 Прутки литые из сплава ХК62М6Л для искусственных суставов. Технические условия ГОСТ 31624 Проволока из специальных сплавов для соединительных силовых и вживляемых элементов изделий для костей организма. Общие технические условия ГОСТ 31625 Лента и проволока из специальных сплавов для соединительных и вживляемых элементов изделий для сердечно-сосудистой хирургии. Общие технические условия ГОСТ Р 8.563 Государственная система обеспечения единства измерений. Методики (методы) измерений ГОСТ Р 12.4.301 Система стандартов безопасности труда. Средства индивидуальной защиты дерматологические. Общие технические условия ГОСТ Р 51232 Вода питьевая. Общие требования к организации и методам контроля качества ГОСТ Р 51321.1 Устройства комплектные низковольтные распределения и управления. Часть 1. Устройства, испытанные полностью или частично. Общие технические требования и методы испытаний ГОСТ Р 52802 Сплавы никелевые жаропрочные гранулируемые. Марки ГОСТ Р 54565 Лом и отходы цветных металлов и сплавов. Термины и определения ГОСТ Р 57772/EN 611-1:1995 Олово и сплавы олова. Сплавы на основе олова и оловянная посуда (изделия). Часть 1. Сплавы на основе олова ГОСТ Р 58577 Правила установления нормативов допустимых выбросов загрязняющих веществ проектируемыми и действующими хозяйствующими субъектами и методы определения этих нормативов Примечание - При пользовании настоящим стандартом целесообразно проверить действие ссылочных стандартов в информационной системе общего пользования - на официальном сайте Федерального агентства по техническому регулированию и метрологии в сети Интернет или по ежегодному информационному указателю \"Национальные стандарты\", который опубликован по состоянию на 1 января текущего года, и по выпускам ежемесячного информационного указателя \"Национальные стандарты\" за текущий год. Если заменен ссылочный стандарт, на который дана недатированная ссылка, то рекомендуется использовать действующую версию этого стандарта с учетом всех внесенных в данную версию изменений. Если заменен ссылочный стандарт, на который дана датированная ссылка, то рекомендуется использовать версию этого стандарта с указанным выше годом утверждения (принятия). Если после утверждения настоящего стандарта в ссылочный стандарт, на который дана датированная ссылка, внесено изменение, затрагивающее положение, на которое дана ссылка, то это положение рекомендуется применять без учета данного изменения. Если ссылочный стандарт отменен без замены, то положение, в котором дана ссылка на него, рекомендуется применять в части, не затрагивающей эту ссылку. 3 Термины и определения В настоящем стандарте применены термины по ГОСТ Р 54565 , ГОСТ 18978 и ГОСТ 30772 . 4 Классификация Лом и отходы цветных металлов и сплавов подразделяют по металлу-основе, физическим свойствам и химическому составу на классы, группы и сорта в соответствии с требованиями таблицы 1. Таблица 1 - Классификация лома и отходов цветных металлов и сплавов Наименование лома и отходов цветных металлов и сплавов Обозначение таблиц, содержащих технические требования к лому и отходам цветных металлов Алюминий и сплавы на основе алюминия 2-5 Вольфрам, вольфрамсодержащие химические соединения, сплавы на основе вольфрама 6-11 Кадмий и сплавы на основе кадмия 12-13 Кобальт, его соединения и сплавы на основе кобальта 14 Магний и сплавы на основе магния 15-18 Медь и сплавы на основе меди (включая бронзы и латуни) 19-22 Молибден, молибденсодержащие химические соединения и сплавы на основе молибдена 23-27 Никель и сплавы на основе никеля 28-31 Олово и оловянно-свинцовые сплавы 32-36 Ртуть и химические соединения, содержащие ртуть 37-40 Свинец и сплавы на основе свинца 41-46 Титан и сплавы на основе титана 47-51 Цинк и сплавы на основе цинка 52-55 Лом сложный 56 Лом из биметаллических материалов 57 5 Технические требования 5.1 Характеристика лома и отходов цветных металлов и сплавов и технические требования к ним по группам должны соответствовать указанным в таблицах 2-57. Таблица 2 - Алюминий и сплавы на основе алюминия Номер группы Класс Сорт Наименование группы Массовая доля химических элементов, характеризующих группу сплавов, %, не более Характеристика Марки сплавов I А _____ 1 2 2а 3 _____ Лом и отходы из нелегированного алюминия 0,5 - кремния; 0,05 - меди; 0,5 - железа; 0,1 - цинка Электротехнические изделия (провода, голые жилы кабелей и шнуров, шины распределительных устройств, трансформаторов, Нелегированный алюминий марок А85, А8, А7, А7Е, А6, А5, А5Е, А0 по ГОСТ 11069 ; Алюминиевые сплавы серии Б 1 2 3 4 5 выпрямители), теплообменники холодильников, чистые отходы из нелегированного алюминия от производства проката, профилей, труб, листов, лент, фольги 1ХХХ, марок АД000, АД00 (1010), АД00Е (1010Е), АД0 (1011), АД0Е (1011Е), АД1 (1013), АД1пл, АД (1015), EN AW AI 99, OCu, EN AW-AI 99,35, AW-AI 99,6, AW-AI 99,7, AW-AI 99,8, AW-AI 99,0, AW-E-AI 99,5, AW-E-AI 99,7, 1050, 1060, 1070, 1080, 1145, АМСН1, АМСН2, СвА99, СвА97, СвА5 по ГОСТ 4784 II А _____ 1 2 2а 3 _____ Лом и отходы из алюминиевых деформируемых сплавов с низким содержанием 0,3 - цинка; 0,9 - магния; 0,7 - кремния; 4,8 - меди; 0,7 - железа Алюминиевые деформируемые сплавы с низким содержанием магния и повышенным содержанием меди (листы, профили, трубы, прутки, плиты, Алюминиевые сплавы системы Al-Cu-Mg-Mn марок Д1 (1110), Д1ч, В65 (1165), Д18, AW-AICu4MgSi (AW-2017A) ВАД23 (Д23, 1230), ВАД23пч (1230пч), Б 1 2 3 4 5 магния и повышенным содержанием меди обрезь, фрагменты металлоконструкций), проволока Д1П (1117) по ГОСТ 4784 III А ____ 1 2 2а 3 _____ Лом и отходы из алюминиевых деформируемых сплавов с повышенным 0,3 - цинка; 1,8 - магния; 0,5 - кремния; 7,0 - меди; 0,5 - железа Алюминиевые деформируемые сплавы с повышенным содержанием магния и меди (листы, профили, трубы, прутки, плиты, обрезь, фрагменты Алюминиевые сплавы систем Al-Cu-Mg и Al-Cu-Mn марок Д16 (1160), Д16ч, 1161, 1163, ВД17, Д19 (1190), Д19ч, ВАД1 (Д24, 1191), Д20 (1200), 1201, Д21 Б 1 2 3 4 5 содержанием магния и меди металлоконструкций), проволока (1210), AW-AICu4Mg1 (AW-2024), AW-AICu6Mn, Д16П (1167), Д16П (1197), АД37 (1370), Св1201 по ГОСТ 4784 IV А _____ 1 2 2а 3 _____ Лом и отходы из алюминиевых деформируемых сплавов с низким содержанием 1,2 - кремния; 1,3 - магния; 1,5 - марганца; 0,5 - меди; 0,7 - железа; Алюминиевые деформируемые сплавы с низким содержанием меди (листы, обрезь, профили, бытовые электроприборы, спортивный инвентарь, мебель, Алюминиевые сплавы систем Al-Si-Mg, Al-Mg и Al-Mn, марок EN AW AI 99,0Си, АМц (1400), АМцС (1401), ММ (1403), Д12 (1521), EN AW-AIMn1Mg1 (EN Б 1 2 3 4 5 меди и магния 0,25 - цинка элементы строительных конструкций - кровельный материал, облицовка домов, оконные рамы, перегородки, эскалаторы), проволока, отходы алюминиевых банок из-под напитков AW-3004), EN AW-AI Mn1 (EN AW-3103), EN AW-AIMnl(A) (EN AW-3103A), EN AW AIMn1Mg1Cu (EN AW-3104), AW-AIMn1Cu (AW-3003), AW-AIMn1Mg0,5 (AW-3005), AW-AIMn0,5Mg0,5 (AW-3105), AMг0,5 (1505), АМг0,5пч, АМг0,7, AMг1 (1510), АМШ1, AW-AI Mg1 (AW-5005), АД31 (1310), АД31Е (1310E), 1320, АД33 (1330), AB (1340), АВч, АВп, АВЕ, АД35 (1350), АД35П, CAB1, CAB2, EN AW-AISiMg (EN AW-6005), EN AW-AISiMg(A) (EN AW-6005A), EN AW-AIMgSi (EN AW-6060), EN AW-AIMg0,7Si (EN AW-6063), EN AW-AISi1MgMn (EN AW-6082), EN AW-AIMgSi0,3Cu (EN AW-6951), AW-AIMg1SiCu (AW-6061), AW-E-AIMgSi (AW-6101 A), AW-AISi1 Mg0,8(AW-6181), AW-AIMg1SPb (AW-6262), AW-AISi1Mg0,5Mn (AW-6351), 6101, 6201, 8030, 8111, 8176, АЖК, АЦЕ, СвАМц по ГОСТ 4784 V А _____ 1 2 2а 3 _____ Лом и отходы из алюминиевых сплавов системы алюминий-кремний-магний 1,5 - меди; 0,5 - цинка; 0,6 - магния; 18,0 - кремния; 1,5 - железа Лом и отходы алюминиевого литья. Лом и отходы из алюминиевых деформируемых сплавов с Алюминиевые сплавы системы Al-Si марок АК12, АК9, АК9ч, АК9пч, АК7, АК7ч, АК7пч, АК13, АК9с, АК9Т по ГОСТ 1583 Б 1 2 3 4 5 повышенным содержанием кремния (листы, профили, трубы, прутки, плиты, обрезь, фрагменты металлоконструкций), проволока Алюминиевые сплавы системы Al-Si марок СИЛ2С, СИЛ1С, АК12Д EN AW-AISi10 (EN AW-4045), AW-AISi12 (AW-4047 А), 4147, СвАК5, СвАК10 по ГОСТ 4784 Сплавы марок 355.0, С355.0, 356.0, А356.0, 357.0, А357.0(j), D357.0(j), 359.0, 360.0, А360.0, 365.0, 391.0, А391.0, В391.0, 413.0, А413.0, 443.0, А391.0, В391.0, А413.0, 443.0, В443.0, С443.0, А444.0 по нормативной документации производителя VI А _____ 1 2 2а 3 _____ Лом и отходы из алюминиевых сплавов системы алюминий- кремний-медь 1,4 - магния; 13,0 - кремния; 1,5 - цинка; 1,5 - железа; 8,0 - меди Лом и отходы алюминиевого литья Алюминиевые сплавы системы Al-Si-Cu марок АК5М, АК5Мч, АК5М2, АК5М7, АК6М2, АК8М, АК5М4, АК8М3, АК8М3ч, АК9М2, АК12М2 по ГОСТ 1583 Б 1 2 3 4 5 Сплавы марок 204.0, А206.0, 208.0(h), 224.0(h), 238.0, 249.0(h), 295.0, 305.0, 308.0, 319.0, 328.0(h), 332.0, 333.0, 354.0, 355.0, В390.0, 391.0 по нормативной документации производителя VII А _____ 1 2 2а 3 _____ Лом и отходы из алюминиевых сплавов, легированных никелем 3,0 - меди; 0,5 - цинка; 0,9 - железа Не менее: Лом и отходы алюминиевого литья поршней Алюминиевые сплавы марок АК18, АК21М2,5, Н2,5, АК12ММгН, АК12М2МгН по ГОСТ 1583 Б 1 2 3 4 5 (поршневые) 0,5 - никеля Сплавы марок 203.0, 240.0, 242.0, А242.0, 336.0, 383.0, 385.0 по нормативной документации производителя VIII А _____ 1 2 2а 3 _____ Лом и отходы из алюминиевых деформируемых сплавов с высоким содержанием 0,2 - цинка; 0,8 - кремния; 0,5 - железа; 6,8 - магния; 0,1 - меди Сплавы алюминиевые деформируемые с высоким содержанием магния (листы, профили, трубы, прутки, плиты, обрезь, фрагменты Алюминиевые сплавы системы Al-Mg-Si марок АМг1,5, АМг2 (1520), АМг2,5, АМг3С, АМг3 (1530), АМг3,5, 1531, АМг4, АМг4,5, 1541,1541пч, 1542, Б 1 2 3 4 5 магния металлоконструкций), проволока 1543, 1544, 1545К, АМг5 (1550), АПБА-1 (1551), АМг6 (1560), АМг61 (1561), АМг61Н (1561Н), 1565ч, 01570, 1570С, 01571, 1575, 1575-1, AMg5Sc (1580), 1597, AW-AI Mg5 (AW-5019), AW-AI Mg 1,5 (AW-5050), AW-AI Mg2,5 (AW-5052), AW-AIMg5Cr (AW-5056), AW-AIMg4,5 (AW-5082), AW-AIMg4,5Mn0,7 (AW-5083), AW-AIMg4 (AW-5086), AW-AIMg3,5 (AW-5154 A), AW-AIMg4,5Mn0,4 (AW-5182), AW-AIMg2 (AW-5251), AW-AIMg3 (AW-5254), AW-AIMg3Mn (AW-5454), AW-AIMg5Mn1 (AW-5456), AW-AIMg3 (AW-5754), СвАМг3, СвАМг6, Св1557, СвАМг6, СвАМг61, Св1577пч, СвАМг63, Св1570, Св1571, Св1575, Св1587, Св1597 по ГОСТ 4784 IX А _____ 1 2 2а 3 _____ Лом и отходы из алюминиевых литейных сплавов с высоким содержанием 0,2 - цинка; 1,5 - железа; 1,7 - кремния; 0,7 - меди; 13,0 - магния Лом и отходы алюминиевого литья Алюминиевые сплавы системы Al-Mg марок АМг4К1, 5М (АМг5К, АМг7, АМг5Мц, АМг6Л, АМг6лч, АМг10, АМг11 по ГОСТ 1583 Б 1 2 3 4 5 магния Сплавы марок 512.0, 513.0, 514.0, 518.0, 520.0, 535.0 (m) по нормативной документации производителя X А _____ 1 2 2а 3 _____ Лом и отходы из алюминиевых деформируемых сплавов с высоким содержанием цинка 0,7 - кремния; 0,7 - железа; 2,6 - меди; 3,0 - магния; 9,0 - цинка Алюминиевые деформируемые сплавы системы Al-Zn-Mg (листы, профили, трубы, прутки, плиты, обрезь, лента, фрагменты 1901, 1903, 1905, 1911, В91 (1913), 1915, В92 (1920), 1925, 1925К, В93 (1930), 1931, 1935, 1935В, В93пч, В94 (1940), К48-2 (1941), К48-2пч (1943), К48-3, Б 1 2 3 4 5 металлоконструкций) В95(1950), В95пч (1950-1), В95оч, В95-1, В95-2, 1953, 1955, В96ц (1960), В96цпч (1960пч), В96ц1, В96ц1оч, В96ц-3 (1965), В96ц-3пч (1965-1), AZ6NF, 1973, 1977, В48-4 (1980), EN AW-7005, 1985ч, АЦпл, EN AW-AIZn4,5Mg1,5Mn (EN AW-7005), EN AW-AIZn1 (EN AW-7072), AW-AIZn4,5Mg1 (AW-7020), AW-AIZn8MgCu (AW-7049 A), AW-AIZn6CuMgZr (AW-7050), AW-AIZn5,5MgCu (AW-7075), AW-AIZn7MgCu (AW-7178), AW-AIZn5,5MgCu (AW-7475), В48П, К48П, В95П по ГОСТ 4784 XI А _____ 1 2 2а 3 _____ Лом и отходы из алюминиевых литейных сплавов с высоким содержанием цинка 12,0 - цинка; 1,5 - железа; 13,0 - кремния; 5,0 - меди; 0,9 - магния Лом и отходы алюминиевого литья Алюминиевые сплавы системы Al-Mg-Zn марок АК7Ц9, АК9Ц6, АЦ4Мг по ГОСТ 1583 Сплавы марок 380.0, А380.0, Б 1 2 3 4 5 383.0, 384.0, 705.0, 707.0, 710.0, 711.0, 712.0, 713.0, 771.0 по нормативной документации производителя XII А _____ 1 2 _____ Низкокачественный лом и отходы, не отвечающие Кусковой лом, стружка Б 5а требованиям групп I-XI XII Г 1 2 3 4 Алюминиевые отходы в виде съемов, шлака, пыли, отсевов, окрашенных туб, окрашенной фольги с бумагой 2,0 - железа в примеси Съемы, шлак, пыль, отсевы, окрашенные тубы, окрашенная фольга с бумагой Таблица 3 - Класс А. Лом и кусковые отходы Сорт Характеристика Показатель Норма для группы I II III IV V VI VII VIII IX X XI XII 1 Лом и кусковые отходы, не Содержание металла, %, не менее 97 96 96 96 96 96 96 96 96 96 96 70 засоренные другими Засоренность черными металлами, %, не более Не допускается цветными металлами и сплавами в пакетах, пачках, стопках и россыпью Засоренность фарфором, изоляцией, бумагой, пластиком, чернилами, маслом, жиром, краской, синтетическими материалами Не допускается Размеры пакета, пачки, стопки, мм, не более 400х400х700 Размеры бухт, мм, не более 400х700 Размеры кусков в одном из измерений, мм, не более 1000 Размеры кусков в одном из измерений, мм, не менее 3 3 3 3 Не применяется 3 Не применяется 3 Не применяется Одной марки сплава Нет Да Да Да Да Да Да Да Да Да Да Нет 2 Лом и кусковые отходы, указанные Содержание металла, %, не менее 90 93 93 93 93 93 93 90 90 90 90 50 в 1-м сорте, но не отвечающие Засоренность черными металлами, %, не более 5 Не допускается 3 3 1 1 1 1 Не применяется требованиям 1-го сорта Размеры пакета, пачки, стопки, мм, не более 400х400х700 Размеры бухт, мм, не более 400х700 Одной марки сплава Нет Да Да Да Да Да Да Да Да Да Да Нет 2а Лом и кусковые отходы, указанные Содержание металла, %, не менее 90 87 87 87 87 93 93 85 85 85 85 Не применяется в 1-м и 2-м сортах, но не отвечающие Засоренность черными металлами, %, не более 5 3 3 3 3 3 3 5 5 5 5 Не применяется требованиям 1-го и 2-го сортов Размеры пакета, пачки, стопки, мм, не более 400х400х700 Размеры бухт, мм, не более 400х700 Размеры кусков в одном из измерений, мм, не более 1000 Одной марки сплава Нет 3 Лом и кусковые отходы, указанные Содержание металла, %, не менее 85 76 75 75 75 87 87 75 75 75 75 Не применяется в 1-м, 2-м и 2-м а сортах, но не Засоренность черными металлами, %, не более 10 70 10 10 10 3 3 10 10 10 10 Не применяется отвечающие требованиям 1-го, 2-го и 2-го а сортов Размеры пакета, пачки, стопки, мм, не более 500х1000х1000 Таблица 4 - Класс Б. Стружка Сорт Характеристика Показатель Норма для группы I-XI XII 1 Стружка сыпучая, россыпью Металлургический выход, %, не менее 90 Не применяется Содержание влаги и масла, %, не более 3 Не применяется Засоренность черными металлами, %, не более 0,1 Не применяется Одной марки сплава Да Не применяется Одной группы сплавов Не применяется Не применяется 2 Стружка сыпучая, россыпью Металлургический выход, %, не менее 75 Не применяется Содержание влаги и масла, %, не более 12 Не применяется Засоренность черными металлами, %, не более 5 Не применяется Одной марки сплава Да Не применяется Одной группы сплавов Не применяется Не применяется 3 Стружка сыпучая, россыпью Металлургический выход, %, не менее 70 Не применяется Содержание влаги и масла, %, не более 15 Не применяется Засоренность черными металлами, %, не более 10 Не применяется Одной марки сплава Нет Не применяется Одной группы сплавов Да Не применяется 4 Стружка вьюнообразная в Металлургический выход, %, не менее 85 Не применяется пакетах Содержание влаги и масла, %, не более 10 Не применяется Засоренность черными металлами, %, не более 1 Не применяется Одной марки сплава Нет Не применяется Одной группы сплавов Да Не применяется Размер пакета, мм, не более 400х400х700 Не применяется Масса пакета, кг, не более 150 Не применяется 5 Стружка сыпучая, не отвечающая Металлургический выход, %, не менее 50 Не применяется требованиям 1-го, 2-го и 3-го сортов Содержание влаги и масла, %, не более 20 Не применяется Засоренность черными металлами, %, не более Не применяется Не применяется Одной марки сплава Нет Не применяется Одной группы сплавов Да Не применяется 5а Стружка вьюнообразная непакетированная Металлургический выход, %, не менее Не применяется 40 Таблица 5 - Класс Г. Съемы и шлаки, шламы, пылевидные отходы Сорт Характеристика Показатель Норма 1 Съемы и шлаки алюминиевых сплавов с содержанием цинка не Металлургический выход, %, не менее 80 более 0,6%, не засоренные иными цветными металлами, кирпичом, Засоренность черными металлами, %, не более 1,5 графитом, без порошковой мелочи Размеры кусков, мм, не более 500х1000 2 Съемы и шлаки алюминиевых сплавов с содержанием цинка не Металлургический выход, %, не менее 60 более 0,6%, не засоренные иными цветными металлами, кирпичом, графитом, без порошковой мелочи, пакетированная фольга, окрашенная с бумагой, алюминиевые пакетированные тубы Размеры кусков, мм, не более 500х1000 3 Съемы и шлаки, не отвечающие требованиям 1-го и 2-го сортов, в Металлургический выход, %, не менее 25 том числе стружка и пыль с размерами кусков не более 3 мм Размеры кусков, мм, не более 500х1000 4 Съемы и шлаки, не отвечающие требованиям 1-го, 2-го и 3-го Металлургический выход, %, не менее 20 сортов, в том числе стружка и пыль с размерами кусков не более 3 мм и другие отходы, содержащие алюминий Размеры кусков, мм, не более 3 Таблица 6 - Вольфрам и сплавы на основе вольфрама Номер группы Класс Сорт Наименование группы Характеристика Марки сплавов I А _____ 1 2 ____ Лом и отходы из вольфрама металлического Трубы, стержни, прутки, пластины, брак штабиков, обрезь ленты, фольги, вырубки, горячей Нелегированный вольфрам марок ВА, ВМ, ВРН, ВТ-10, ВТ-15, ВТ-7 Б _____ 1 2 _____ штамповки по ГОСТ 19671 В 1 2 3 II А _____ 1 2 3 _____ Лом и отходы из сплавов на основе вольфрама Отходы из вольфрам-кобальтовых сплавов, вольфрам-титан-кобальтовых сплавов, вольфрам-титан-тантал- Сплавы на основе вольфрама марок ВК3, ВК3-М, ВК-6, ВК6-М, ВК6-ОМ, ВК6-В, ВК8, ВК8-В, Б ____ 1 2 _____ кобальтовых сплавов, молибден-вольфрамовых сплавов, вольфрам-медных сплавов, ВК8-ВК, ВК10, ВК10-ХОМ, ВК4-В, ВК11-В, ВК10-КС, ВК20, ВК11-ВК, ВК15, В 1 2 3 вольфрам-никель-железных сплавов, вольфрам-ториевых сплавов и иных сплавов на основе вольфрама ВК20-КС, Т30К4, Т15К6, Т14К8, Т5К10, ТТ7К12, ТТ8К6, ТТ10К8Б, ТТ20К9, Т8К7 по ГОСТ 3882 III В 1 2 3 Отходы из вольфрам- содержащих химических соединений Порошок, сметки, высевки, паста, порошкообразные отходы от пластифицированных заготовок при производстве твердых сплавов IV ВД 1 2 3 4 Лом шарошечных долот Лом шарошечных долот V Г 1 2 3 4 5 Прочие отходы из вольфрама и сплавов на его основе Пылевидные отходы, отходы и разделанный лом, не удовлетворяющий требованиям требований групп I и II Таблица 7 - Класс А. Лом и кусковые отходы Сорт Характеристика Показатель Норма для группы I II 1 Лом и кусковые отходы из Содержание вольфрама, %, не менее 99 Не применяется вольфрама и сплавов на основе Масса отдельных кусков, г, не менее 10 3 вольфрама Допускается наличие окисленной поверхности Нет Да Содержание сплава, %, не менее Не применяется 97 Одной группы сплавов Да Засоренность безвольфрамовыми твердыми сплавами, %, не более 0 0,5 2 Лом и кусковые отходы из Содержание вольфрама, %, не менее 90 Не применяется вольфрама и сплавов на основе Масса отдельных кусков, г, не менее 10 Не применяется вольфрама, не отвечающие Допускается наличие окисленной поверхности Да Не применяется требованиям 1-го сорта Содержание сплава, %, не менее Не применяется 67 Одной группы сплавов Да Засоренность безвольфрамовыми твердыми сплавами, %, не более 0 0,5 Допускается наличие припоя Нет Да 3 Лом и кусковые отходы из Содержание сплава, %, не менее Не применяется 50 вольфрама и сплавов на основе вольфрама, не отвечающие требованиям 1-го и 2-го сортов Допускается наличие припоя Нет Да Таблица 8 - Класс Б. Стружка Сорт Характеристика Показатель Норма 1 Стружка, проволока, мелкий лом из вольфрама и сплавов на его Содержание вольфрама или сплава на его основе, %, не менее 90 основе, не засоренная другими металлами и сплавами Крупность кусков в одном измерении, мм, не более 10 Крупность кусков в одном измерении, мм, не менее 3 Засоренность, %, не более 10 2 Стружка, проволока, мелкий лом из вольфрама и сплавов на его Содержание вольфрама или сплава на его основе, %, не менее 85 основе, не отвечающие требованиям 1-го сорта Засоренность углеродистой сталью, %, не более 15 Крупность кусков в одном измерении, мм, не более 10 Крупность кусков в одном измерении, мм, не менее 3 Таблица 9 - Класс В. Порошкообразные отходы, пасты, химические соединения Сорт Характеристика Показатель Норма для группы I II III 1 Порошок, сметки, высевки, паста, не засоренные другими металлами и сплавами Содержание вольфрама, %, не менее 95 75 2 (крупность кусков в одном измерении не более 3 мм) 65 65 3 Порошкообразные отходы от пластифицированных заготовок при производстве твердых сплавов (крупность кусков в одном измерении не более 3 мм) 50 Не применяется Таблица 10 - Класс ВД. Лом шарошечных долот Сорт Характеристика Показатель Норма 1 Лом шарошечных штыревых и полуштыревых долот Степень подготовки к переработке Отделенные от корпуса долота без посторонних предметов, за исключением тел качения 2 Лом трехшарошечных штыревых долот Неразделенный без посторонних включений 3 Лом трехшарошечных полуштыревых долот Неразделенный без посторонних включений 4 Лом одношарошечных долот Неразделенный без посторонних включений Таблица 11 - Класс Г. Съемы и шлаки, шламы, пылевидные отходы Сорт Характеристика Показатель Норма 1 Отходы и разделанный лом Содержание вольфрама, 20 2 Пылевидные отходы от алмазной заточки инструмента, оснащенного твердыми сплавами без механической засоренности кусками других металлов и неметаллическими предметами %, не менее 15 3 Пылевидные отходы от заточки инструмента, оснащенного твердыми сплавами без механической засоренности кусками других металлов и неметаллическими предметами 5 4 Пылевидные отходы твердых сплавов от заточки режущих инструментов без механической засоренности кусками других металлов и неметаллическими предметами 3 5 Окалина и пылевидные отходы быстрорежущей стали без механической засоренности кусками других металлов и неметаллическими предметами 3 Таблица 12 - Кадмий и сплавы на основе кадмия Номер группы Класс Сорт Наименование группы Характеристика Марки сплавов I А 1 2 Лом и отходы из нелегированного кадмия Брак, обрезки и обсоски анодных пластин, чушки неликвидов, съемы и сплески от плавки кадмия, катодные крючки и сетки, покрытые кадмием и иные отходы из чистого кадмия Нелегированный кадмий марок КД0000, КД000, КД00 по ГОСТ 22860 и Кд0А, Кд0, Кд1 по ГОСТ 1467 Таблица 13 - Класс А. Лом и кусковые отходы Сорт Характеристика Показатель Норма 1 Лом и кусковые отходы кадмия, не засоренные другими металлами и Содержание кадмия, %, не менее 99 сплавами, в том числе брак, обрезки и обсоски анодных пластин, чушки неликвидов, другие чистые кадмиевые куски Содержание масла, влаги и других неметаллических материалов, %, не более 1 2 Лом и кусковые отходы кадмия, указанные в 1-м сорте, но не отвечающие требованиям 1-го сорта, в том числе съемы и сплески от розлива кадмия, катодные крючки и сетки, покрытые кадмием (из ванн для кадмирования), и другие отходы, не содержащие никель и его соединения, а также хлориды, фториды, цианиды и органические соединения Содержание кадмия, %, не менее 5 Таблица 14 - Кобальт, его соединения и сплавы на основе кобальта Номер группы Класс Сорт Наименование группы Характеристика Требования Норма I А 1 Лом и кусковые отходы кобальта и его сплавов, не включенные в ГОСТ 2787-2019 и таблицы М.1 и Н.1 данного ГОСТа Лом и кусковые отходы кобальта и его сплавов, не содержащие цинк, свинец, олово и их соединения: хлориды и фториды, в том числе марок К0, К1, К1А, К1Ау по ГОСТ 123 , ХК62М6Л по ГОСТ 31623 , 48КХВН по ГОСТ 31625 , 45КХНМВТ, 35Н32КХМ по ГОСТ 31624 , 49К2Ф, 49К2ФА, 49КФ, 36КНМ, 34НКМ, 35НКХСП, 27КХ, 47НК, 47НКХ, 40НКМ, 52К10Ф, 52К11Ф, 52К12Ф, ЮНДКТ8, ЮНДКТ5АА, ЮНДКТ5БА, 35КФ10Н, 35КХ4Ф, 35КХ6Ф, 35КХ8Ф, ЮНДКТ5, 25КФ14Н, ЮНДКБА, ЮНДК 40КНХМВТЮ, 40КХНМ по ГОСТ 10994 Содержание кобальта, %, не менее 0,5 II В 1 Порошкообразные отходы кобальта, его соединений и сплавов, не включенные в ГОСТ 2787-2019 и таблицы М.1 и Н.1 данного ГОСТа Отходы порошкообразные кобальтсодержащие от заточки режущего инструмента, в том числе шлаки кобальтоникелевые жаропрочных сплавов, не содержащие цинк, свинец, олово и их соединения: хлориды и фториды Содержание кобальта, %, не менее 0,3 III Г 1 Отходы кобальтсодержащие от переработки лома, кусковые, Отходы кобальтсодержащие от переработки лома, кусковые, порошкообразные отходы, упакованные отработанные катализаторы Содержание кобальта, %, не менее 1 порошкообразные отходы Содержание влаги, %, не более 0,5 Таблица 15 - Магний и сплавы на основе магния Номер группы Класс Сорт Наименование группы Массовая доля химических элементов, характеризующих группу сплавов, % Характеристика Марки сплавов I А _____ 1 2 _____ Лом и отходы из нелегированного магния Не менее: 98 - магния Обрезь, выштамповки, поковки, плиты, фасонное литье Нелегированный магний марок Мг80, Мг90, Мг95, Мг98 по ГОСТ 804 Б 1 II А _____ 1 2 _____ Лом и отходы из магниевых сплавов, содержащих Не более: 0,01 - циркония; 10,2 - алюминия; Листы, отливки, блоки двигателей, протекторы, колеса самолетов, Магниевые сплавы марок МЛ3, МЛ4, МЛ4пч, МЛ5, МЛ5пч, МЛ5он, МЛ6 по ГОСТ 2856 , МА2, МА2-1, Б 1 алюминий в качестве легирующего элемента 0,7 - марганца; 3,5 - цинка автомобилей, трансмиссии и иные отходы из сплавов на основе магния, легированных алюминием МА2-1пч, МА5, МА18 по ГОСТ 14957 , МА8Ц, МА8Цэ, МА8Цч, МА8ЦБч, МА10Ц1 по ГОСТ 2581 Магниевые сплавы марок AZ63A, AZ81 A, AZ91C, AZ92A, АМ100А, ZH62H, М1В, М1С (см. [1]*) Ill А _____ 1 2 _____ Лом и отходы из магниевых сплавов, содержащие 1,3-2,5 марганца Не более: Прессованные полуфабрикаты и штамповки, листовые Магниевые сплавы марок МА1, МА11 по ГОСТ 14957 , ММ2, ММ2ч по ГОСТ 2581 Б 1 марганец в качестве легирующего элемента и не содержащие алюминий в качестве легирующего элемента 0,1 - алюминия; 0,3 - цинка обрезки, образующиеся при изготовлении емкостей для бензина, масла, деталей трубопроводов, сварных конструкций, подвергающиеся умеренным нагрузкам IV А _____ 1 2 _____ Лом и отходы магниевых сплавов, содержащие Не менее: 98 - магния Фасонные отливки, прессованные полуфабрикаты и Магниевые сплавы марок МЛ8, МЛ9, МЛ10, МЛ11, МЛ12, МЛ15, МЛ19 по ГОСТ 2856 , МА12, МА14, Б 1 цирконий, цинк, неодим, ниобий в качестве легирующих элементов Не более: 1,1 - циркония; 7 - цинка; 3,5 - неодима; 0,8 - кадмия штамповки, листовые обрезки МА15, МА19, МА20 по ГОСТ 14957 , МЦр1Н3 по ГОСТ 2581 Магниевые сплавы марок ZK51A, EZ33A, ZE41A, HZ32A, ОЕ22А, (см. [1]) и марок ZK21A, ZK40A, ZK60A, ZK61B (см. [2]) V А _____ 1 2 _____ Лом и отходы магниевых сплавов, содержащие литий в Не менее: 80 - магния Прессованные полуфабрикаты и штамповки, листовые Магниевые сплавы марок МА18, МА21 (ИМВ2) по ГОСТ 14957 Б 1 качестве легирующего элемента Не более: 11,5 - лития; 5,3 - алюминия; 2,5 - цинка обрезки VI А _____ 2 3 _____ Лом и отходы магниевых сплавов смешанные, кроме Не более: 0,1 - лития; 0,1 - ниобия Фасонные отливки, прессованные полуфабрикаты и Магниевые сплавы марок МА1, МА2, МА2-1, МА2-1пч, МА5, МА8, МА8пч, МА14, МА15, МА17, МА20 Б 1 сплавов, содержащих литий и/или ниобий в качестве легирующего элемента штамповки, листовые обрезки по ГОСТ 14957 , МЛ3, МЛ4, МЛ4пч, Мл5, МЛ5пч, МЛ5он, МЛ6, МЛ8, МЛ11, МЛ15 по ГОСТ 2856 , ММ2, ММ2ч, МА8Ц, МА8Цэ, МА8Цч, МА8ЦБч, МА10Ц1 по ГОСТ 2581 VII Г 1 Шлаки от плавки магниевых сплавов Не регламентировано Шлаки магния и сплавов на его основе в кусках и слитках ________________ * Поз. [1], [2], [5]-[7] см. раздел Библиография , здесь и далее по тексту. - Примечание изготовителя базы данных. Таблица 16 - Класс А. Лом и кусковые отходы Сорт Характеристика Показатель Норма для группы I II III IV V VI 1 Лом и кусковые отходы, не засоренные Содержание магния или сплава, %, не менее 98 99 98 Не применяется другими металлами и сплавами в пакетах, пачках, Засоренность неметаллическими материалами, %, не более 2 1 2 Не применяется стопках и россыпью одной Размеры куска, мм, не более 1000x600 Не применяется группы магния или одной марки сплава Минимальный размер куска, мм, не менее 5 Не применяется 2 Лом и кусковые отходы, не засоренные другими Содержание магния или сплавов, %, не менее 85 60 цветными металлами и сплавами в пакетах, пачках, Засоренность неметаллическими материалами, %, не более 5 15 стопках и россыпью одной группы магния или сплава Засоренность черными металлами, %, не более 10 25 Размеры куска, мм, не более 1000x600 Минимальный размер куска, мм, не менее 5 3 Лом и кусковые отходы, не отвечающие требованиям 1- Содержание магния или сплавов, %, не менее Не применяется 50 го и 2-го сортов Минимальный размер куска, мм, не менее 5 Таблица 17 - Класс Б. Стружка Сорт Характеристика Показатель Норма 1 Стружка магния и магниевых сплавов Содержание магния или сплавов на его основе, %, не менее 50 брикетированная Содержание влаги, %, не более 0,1 Содержание масла, %, не более 0,5 Таблица 18 - Класс Г. Съемы и шлаки, шламы, пылевидные отходы Сорт Характеристика Показатель Норма 1 Шлаки магния и сплавов на его основе в кусках и слитках Содержание магния или сплавов на его основе, %, не менее 50 Таблица 19 - Медь и сплавы на основе меди Номер группы Класс Сорт Наименование группы Массовая доля химических элементов, характеризующих группу сплавов, % Марки сплавов I А _____ 1 1а 2 2а 3 3а _____ Лом и отходы из меди без полуды и пайки Не менее: 99,5 - меди Нелегированная медь марок М00к, М0к, М1к, М0б, М1, М1р, М0, М1ф, М2, М00, М2р, М3р, М3 по ГОСТ 859 Нелегированная медь марок С11000, С11010, С111030, С11020, С11300, С11400, С11500, С12500, С12700, С10100, С10200, С10400, Б 1 2 3 С10500, С10300, С10800, С12000, С12100, С12200, С12300, С14520, С14700, С15000, С14500 по
