Repository: Arxemag/HtmlToDocx

File: HtmlToDocx/Норма/ГОСТ Р 54564-2022 Лом и отходы цветных металлов и сплавов. Общие технические условия.json (part 2 of 4)
{
нормативной документации производителя II А _____ 1 1а 2 2а 3 3а _____ Лом и отходы из меди с полудой и пайкой Не менее: 99,5 - меди Нелегированная медь марок М00к, М0к, М1к, М0б, М1, М1р, М0, М1ф, М2, М00, М2р, М3р, М3 по ГОСТ 859 Нелегированная медь марок С11000, С11010, С111030, С11020, С11300, С11400, С11500, С12500, С12700, С10100, С10200, С10400, Б 1 2 3 С10500, С10300, С10800, С12000, С12100, С12200, С12300, С14520, С14700, С15000, С14500 по нормативной документации производителя III А _____ 1 1а 2 2а 3 _____ Лом и отходы из двойных латуней без полуды и пайки Не менее: 60 - меди Латуни марок Л96, Л90, Л85, Л80, Л70, Л63, Л60, Л68 по ГОСТ 15527 Латуни марок С21000, С22000, С23000, С24000, С26000, С26200, С26800, С27200 по нормативной документации производителя Б 1 2 3 IV А _____ 1 1а 2 2а 3 3а _____ Лом и отходы из оловянных, оловянно- свинцовых, двойных латуней, паяные и луженые Не более: 2,5 - олова; 3,0 - свинца Латуни марок Л96, Л90, Л85, Л80, Л68, Л63, Л60, ЛО90-1, ЛО70-1, ЛО62-1, ЛО60-1 по ГОСТ 15527 Латуни марок С21000, С22000, С23000, С24000, С26000, С26200, С26800, С27200, С41000, С46400 по нормативной документации производителя Б 1 2 3 V А _____ 1 1а 2 2а 3 _____ Лом и отходы из свинцовых латуней Не более: 3,0 - свинца Латуни марок ЛС74-3, ЛС63-3, ЛС59-3, ЛС64-2, ЛС63-2, ЛС60-1, ЛС60-2, ЛС59-1, ЛС59-1В, ЛЦ40С, ЛЦ40СД по ГОСТ 15527 Латуни марок С35600, С36000, С38500, С33200, С36500, С35000, С37100, С85800 по нормативной Б 1 2 3 документации производителя VI А _____ 1 1а 2 2а 3 _____ Лом и отходы из кремнистых латуней Не более: 4,5 - кремния Латуни марок ЛЦ16К4 по ГОСТ 17711 , ЛК75-0,5В по нормативной документации производителя Б 1 2 3 VII А _____ 1 1а 2 2а 3 _____ Лом и отходы из марганцовистых латуней Не более: 4,0 - марганца Латуни марок ЛЦ40Мц1,5, ЛЦ40Мц3Ж, ЛМц58-2, ЛЦ38Мц2С2, ЛЦ40Мц3А по ГОСТ 17711 , ЛЖМц59-1-1 по ГОСТ 15527 Б 1 2 3 VIII А _____ 1 1а 2 2а 3 _____ Лом и отходы из алюминиевых латуней Не более: 7,0 - алюминия Латуни марок ЛЦ30А3, ЛЦ37Мц2С2К по ГОСТ 17711 , ЛАМш77-2-0,05, ЛАМш77-2-0,04, ЛА77-2, ЛА77-2у, ЛАН59-3-2, ЛАНКМц75-2-2,5-0,5-0,5, ЛАЖ60-1-1 по ГОСТ 15527 Б 1 2 3 IX А _____ 1 1а 2 2а 3 _____ Лом и отходы из низкооловянных бронз Не более: 4,0 - олова Бронзы марок БрОФ4-0,25, БрОЦ4-3, БрО3Ц7С5Н1, БрО3Ц12С5, БрОФ2-0,25, БрО10Ф1 по ГОСТ 613 , БРОФ4-0,25, БРОФ2-0,25, БРОЦ4-3 по ГОСТ 5017 Бронзы марок С51100, С84800 по нормативной Б 1 2 3 документации производителя X А _____ 1 1а 2 2а _____ Лом и отходы из высокооловянных бронз Не менее: 4,0 - олова Бронзы марок БрОФ8,0-0,3, БрОФ7-0,2, БрОФ6,5-0,4, БрОФ6,5-0,15, БрОЦС4-4-4, БрО4Ц7С5, БрО4Ц4С17, БрОЦ4-4-2,5, БрО5Ц5С5, БрО10С10, БрО6ЦС3, БрО5С25, БрО8Ц4 по ГОСТ 5017 Б 1 2 3 Бронзы марок С52100, С51900, С83800, С84400, С83600, С83800, С93700, С94300 по нормативной документации производителя XI А _____ 1 1а 2 2а 3 3а _____ Лом и отходы из алюминиевых бронз с железом и марганцем Не более: 4,0 - железа Не более: 3,0 - марганца Бронзы марок БрА10Ж3Мц2, БрА9Мц2Л, БрА10Мц2Л, БрА5, БрА7, БрАМц9-2 по ГОСТ 493 Бронзы марок С60600, С60800 по нормативной документации производителя Б 1 2 3 XII А _____ 1 1а 2 2а 3 _____ Лом и отходы из безоловянных специальных бронз Не более: 0,25 - олова; 1,5 - цинка Бронзы марок БрАЖН10-4-4, БрКМц3-1, БрМц5, БрКН1-3, БрА10Ж4Н4Л, БрА11Ж6Н6, БрА9Ж4Н4Мц1, БрА7Мц15Ж3Н2Ц2, БрА9Ж3л по ГОСТ 18175 Бронзы марок С63000, С65500, С65800, С95500, Б 1 2 3 С95800, С95200, С95400 по нормативной документации производителя XIII А ______ 1 1а 2 2а 3 3а _____ Лом и отходы из бериллиевых бронз Бронзы марок БрБ2, БрБНТ1,9, БрБНТ1.9Мг по ГОСТ 18175 Бронзы марок С17000 и С17200 по нормативной документации производителя Б 1 2 3 XIV А ______ 1 1а 2 2а 3 3а _____ Лом и отходы из свинцовых бронз Бронзы марок БрС30, БрСу3Н3Ц3С20Ф по ГОСТ 493 Б 1 2 3 XV Г 1 2 3 4 Шлаки, съемы, пылевидные отходы из меди и медных сплавов Таблица 20 - Класс А. Лом и кусковые отходы Сорт Характеристика Показатель Норма для группы I II III IV V VI VII VIII IX X XI XII XIII XIV 1 Лом и кусковые отходы меди и сплавов на медной Суммарное содержание меди и сплавов на ее основе, %, не менее 99,5 основе, не засоренные другими металлами и Засоренность неметаллическими материалами, %, не более 0,5 сплавами Размеры пакетов, мм, не более 400х400х700 Размеры кусков в одном из измерений, мм, не более 1000 Одной марки меди или сплава Да 1а Лом и кусковые отходы меди и сплавов на медной Суммарное содержание меди и сплавов на ее основе, %, не менее 97 основе, не засоренные другими металлами и Засоренность неметаллическими материалами, %, не более 3 сплавами, кабельный лом и проводники Размеры кусков в одном из измерений, мм, не более 1000 тока после освобождения от Размеры пакетов, мм, не более 400х400х700 изоляции дробленые, россыпью Одной марки меди или сплава Да Допускается наличие сплавов на основе меди, относящихся к другим группам Нет Да Нет Да Нет Да Нет Допускается наличие сплавов на основе меди, легированных алюминием Да Нет Да Нет Да Нет Да Допускается наличие сплавов на основе меди, легированных кремнием Да Нет Да Нет Да Допускается наличие сплавов на основе меди, легированных железом Да Нет Да Нет Да Допускается наличие сплавов на основе меди, легированных оловом Да Нет Да Допускается наличие сплавов на основе меди, легированных сурьмой Да Нет Да 2 Лом и кусковые отходы меди и сплавов на медной Суммарное содержание меди и сплавов на ее основе, %, не менее 97 основе Засоренность черными металлами, %, не более 0,5 Засоренность неметаллическими материалами, %, не более 2,5 Размеры кусков в одном из измерений, мм, не более 1000 Размеры пакетов, мм, не более 400х400х700 Одной группы сплавов Да Допускается засоренность другими металлами и сплавами Нет Да Нет Да Нет Да Нет Допускается засоренность алюминием Да Нет Да Нет Да Допускается засоренность кремнием Да Нет Да Нет Да Допускается засоренность оловом Да Нет Да 2а Лом и кусковые отходы меди и сплавов на медной Суммарное содержание меди и сплавов на ее основе, %, не менее 90 основе, разделанные радиаторы Засоренность черными металлами, %, не более 0,5 Засоренность неметаллическими материалами, за исключением хлорвинила и резины (наличие хлорвинила и резины не допускается), %, не более 4,5 Допускается наличие сплавов на основе меди, относящихся к другим группам Нет Да Нет Да Нет Да Нет Допускается наличие сплавов на основе меди, легированных алюминием Да Нет Да Нет Да Нет Да Допускается наличие сплавов на основе меди, легированных кремнием Да Нет Да Нет Да Допускается наличие сплавов на основе меди, легированных железом Да Нет Да Допускается наличие сплавов на основе меди, легированных оловом Да Нет Да Нет Да Допускается наличие сплавов на основе меди, легированных сурьмой Да Нет Да Одной группы сплавов Да 3 Лом и кусковые отходы, не отвечающие Суммарное содержание меди и сплавов на ее основе, %, не менее 80 требованиям сорта 2а, радиаторы Содержание железных приделок, %, не более 5 непакетированные, кабельный лом групп I, II, проводники тока Засоренность черными металлами, кроме железа, %, не более 1 в бумажной, шелковой и хлопчатобумажной изоляции, Засоренность неметаллическими материалами, помимо влаги и масла, %, не более 6 лакированные Размеры пакета, связки, мм, не более 400х400х700 3а Кабельный лом групп I, II, проводники тока в капроновой, Суммарное содержание меди и сплавов на ее основе, %, не менее 50 лавсановой, полихлорвиниловой, Размеры кусков в одном из измерений, мм, не более 1000 полиэтиленовой, резиновой изоляции, Размеры пакетов, мм, не более 400х400х700 радиаторы бытовых кондиционеров без засоренности цинком, свинцом, кремнием, со слитой охлаждающей жидкостью Засоренность неметаллическими материалами, %, не более 5 Таблица 21 - Класс Б. Стружка Сорт Характеристика Показатель Норма 1 Стружка сыпучая и вьюнообразная в Суммарное содержание меди и сплавов на ее основе, %, не менее 98,3 пакетах Содержание влаги и масла, %, не более 1,5 Содержание железа, %, не более 0,2 Одной марки сплава Да 2 Стружка сыпучая и вьюнообразная в Суммарное содержание меди и сплавов на ее основе, %, не менее 89 пакетах, не Содержание влаги и масла, %, не более 6 отвечающая Содержание железа, %, не более 5 требованиям 1-го сорта Одной группы сплавов Да 3 Стружка сыпучая и Содержание влаги и масла, %, не более 15 вьюнообразная в пакетах, не отвечающая требованиям 1-го и 2-го сортов Содержание железа, %, не более 10 Таблица 22 - Класс Г. Съемы и шлаки, шламы, пылевидные отходы Сорт Характеристика Показатель Норма 1 Медьсодержащие шлаки, козлы Суммарное содержание меди и сплавов на ее основе, %, не менее 50 2 Прочие отходы, указанные в 1-м сорте, не отвечающие требованиям 1-го сорта Суммарное содержание меди и сплавов на ее основе, %, не менее 30 3 Прочие отходы, указанные в 1-м и 2-м сортах, не отвечающие требованиям 1-го и 2-го сортов Суммарное содержание меди и сплавов на ее основе, %, не менее 10 4 Шлаки, шламы, печные выломки, медная и медно-графитовая пыль, электродвигатели, трансформаторы, пропиловка и другие отходы, а также указанные в 1-м, 2-м, 3-м сортах, не отвечающие требованиям 1-го, 2-го, 3-го сортов Суммарное содержание меди и сплавов на ее основе, %, не менее 3 Таблица 23 - Молибден и сплавы на основе молибдена Номер группы Класс Сорт Наименование группы Массовая доля химических элементов, характеризующих группу сплавов, % Характеристика Марки сплавов I А _____ 1 2 3 _____ Лом и отходы из нелегированного молибдена Не более: 0,014 - кремния; 0,005 - никеля; 0,005 - магния; Трубы, стержни, прутки, листы, пластины, проволока, брак штабиков, обрезь Нелегированный молибден марок МЧ по ГОСТ 27266 , ГОСТ 25442 или по нормативной документации Б _____ 1 2 _____ 0,03 - углерода Не содержит ленты, фольги, вырубки горячей штамповки производителя, МРН по ГОСТ 27266 , М-МП по ГОСТ 17432 , МШ-1, МП-1 МШ-8, МП-8, В 1 2 цирконий, ниобий, гафний, тантал, титан в качестве легирующих элементов МЧВП МШЧ-1, МШЧ-2, МПЧ, МШ-В, МШ-2, М99,95-МП, М99,9-МП по нормативной документации производителя, МС по [3] , МБВП по [4] Нелегированный молибден марок R03600, R03610, 360, 361, 365 по нормативной документации производителя II А _____ 1 2 3 _____ Лом и отходы из микролегированных сплавов на основе молибдена систем Не содержит вольфрам, рений, медь в качестве легирующих элементов Трубы, стержни, прутки, листы, пластины, проволока, брак штабиков, обрезь Сплавы на основе молибдена марок МЧК по [4] , МК по ГОСТ 27266 , ТСМ-3, ТСМ-4, ТСМ-7 Б _____ 1 2 _____ легирования молибден-кремний, молибден-железо- ленты, фольги, вырубки горячей штамповки, детали ВМ1, ВМ2, ВМ3, ВМ5, ЦМ-2А по нормативной документации производителя В 1 2 тантал, молибден- никель-цирконий, молибден-цирконий- титан, молибден-цинк- титан-ниобий, молибден-титан- гафний электровакуумных приборов Сплавы на основе молибдена марок R03630, R03640, 363, 364 по нормативной документации производителя III А _____ 1 2 3 _____ Лом и отходы из сплавов и псевдосплавов на основе молибдена, Трубы, стержни, прутки, листы, пластины, проволока, брак штабиков, обрезь Сплавы и псевдосплавы на основе молибдена марок МР-47, МВ-50, МС-ЖНХ, МД30В, МД30ВГ, МД18В, МД40, Б _____ 1 2 _____ легированные рением, вольфрамом, медью, систем легирования ленты, фольги, вырубки горячей штамповки МД50Н2К, МД50НГ, МД50НЦ по нормативной документации производителя В 1 2 молибден-рений, молибден-вольфрам, молибден-медь, молибден-медь- вольфрам Сплавы на основе молибдена марок 366 по нормативной документации производителя, Mo-47.5Re (см. [5]) IV В 1 2 Отходы молибденсодержащих химических соединений - V Г 1 2 Прочие отходы молибдена, молибденсодержащих химических соединений, сплавов молибдена - Таблица 24 - Класс А. Лом и кусковые отходы Сорт Характеристика Показатель Норма для группы I II III 1 Лом и кусковые отходы Одной марки сплава Нет Да Да из молибдена и сплавов на основе молибдена, не Содержание металла, %, не менее 99 засоренные другими металлами и сплавами Масса отдельных кусков, г, не менее 10 2 Лом и кусковые отходы из молибдена и Одной системы легирования Да сплавов на основе молибдена, не засоренные другими Содержание металла, %, не менее 98 металлами и сплавами, не отвечающие требованиям 1-го сорта Масса отдельных кусков, г, не менее 10 3 Лом и кусковые отходы из молибдена и сплавов на основе молибдена, не засоренные другими металлами и сплавами, Одной системы легирования Нет Не допускается смешение сплавов систем Mo-W и Mo-Cu-W со сплавами системы Mo-Re не отвечающие требованиям 1-го и 2-го сортов Содержание металла, %, не менее 90 Масса отдельных кусков, г, не менее 10 Таблица 25 - Класс Б. Стружка Сорт Характеристика Показатель Норма для группы I II III 1 Стружка, проволока, не засоренная другими металлами и сплавами Содержание металла, %, не менее 90 Одной системы легирования Нет Да 2 Стружка, проволока, не засоренная другими цветными металлами и Содержание металла, %, не менее 85 сплавами Засоренность углеродистой сталью, %, не более 15 Одной системы легирования Нет Не допускается смешение сплавов систем Mo-W и Mo-Cu-W со сплавами системы Mo-Re Таблица 26 - Класс В. Порошкообразные отходы, пасты, химические соединения Сорт Характеристика Показатель Норма для группы I II III IV 1 Отходы порошковые: порошок, сметки, Содержание молибдена, %, не менее 90 Не применяется 75 высевки, паста, не засоренные другими металлами и сплавами Содержание металла, %, не менее Не применяется 90 Не применяется 2 Отходы порошковые: порошок, сметки, Содержание молибдена, %, не менее 85 Не применяется 65 высевки, паста, не отвечающие требованиям 1-го сорта Содержание металла, %, не менее Не применяется 85 Не применяется Таблица 27 - Класс Г. Съемы и шлаки, шламы, пылевидные отходы Сорт Характеристика Показатель Норма 1 Отработанные катализаторы Содержание молибдена и сплавов на его основе, %, не менее 5 Содержание влаги, %, не более 10 2 Прочие отходы, содержащие молибден Содержание молибдена и сплавов на его основе, %, не менее 20 Таблица 28 - Никель и сплавы на основе никеля Номер группы Класс Сорт Наименование группы Массовая доля химических элементов, характеризующих группу сплавов, % Характеристика Марки сплавов I А _____ 1 2 3 _____ Лом и отходы из нелегированного никеля с низким содержанием Не менее: 99,8 - никеля и кобальта в сумме Обрезь, высечка, отходы труб, прутков, проволоки, полосы, пластины, катодные листы и иные отходы из Нелегированный никель марок Н-0, Н-1Ау, Н-1у, Н-1, Н-2 по ГОСТ 849 , НПОЭви, НП1Эв по ГОСТ 19241 , НП1 по ГОСТ 492 Б 1 2 3 углерода, марганца, железа и меди Не более: 0,03 - углерода; 0,03 - магния; 0,03 - кремния; 0,04 - железа; 0,04 - меди нелегированного никеля с низким содержанием углерода, марганца, железа и меди II А _____ 1 2 3 _____ Лом и отходы из нелегированного никеля с повышенным Не менее: 97,6 - никеля и кобальта в сумме Обрезь, высечка, отходы труб, прутков, проволоки, полосы, пластины, катодные листы и иные отходы из Нелегированный никель марок Н-3, Н-4 по ГОСТ 849 , НП2Э по ГОСТ 19241 , НП2, НП3, НП4, НПАН, НПА1, НПА2 по ГОСТ 492 Б 1 2 3 содержанием углерода, марганца, железа и меди Не более: 0,15 - углерода; 0,1 - магния; 0,15 - кремния; 0,2 - марганца; 0,3 - железа; 1,0 - меди; 0,005 - цинка нелегированного никеля с повышенным содержанием углерода, марганца, железа и меди III А _____ 1 2 3 _____ Лом и отходы из сплавов на основе никеля систем легирования никель- Не менее 99,4 - никеля и кобальта в сумме Детали электротехнических устройств и приборов, полуфабрикаты для электронной техники и иные Сплавы на основе никеля марок НК0,2 по ГОСТ 492 , НК0,04, НК0,2Э, НМг, НМг0,1, НМг0,05в, НМг0,08в, НКа0,07, Б 1 2 3 кремний, никель магний, никель-кальций Не более: 0,15 - углерода; 0,25 - кремния; 0,12 - магния; 0,05 - марганца отходы из сплавов на основе никеля систем легирования никель-кремний, никель магний, никель-кальций НКа0,13 по ГОСТ 19241 IV А _____ 1 2 3 _____ Лом и отходы из сплавов на основе никеля систем легирования никель- Не менее: 96,0 - никеля и кобальта в сумме; 2,5 - вольфрама Полуфабрикаты для электронной техники и иные отходы из сплавов на основе никеля систем легирования Сплавы на основе никеля марок НВ3, НВ3в, НВМг3-0,05в, НВМг3-0,08в по ГОСТ 19241 Б 1 2 3 вольфрам, никель магний-вольфрам никель-вольфрам, никель магний-вольфрам V А _____ 1 2 3 _____ Лом и отходы из сплавов на основе никеля систем легирования никель- Не менее: 90,0 - никеля и кобальта в сумме; 0,5 - марганца Свечи автомобильные, авиационные и тракторные, радиолампы, термопары и иные отходы из сплавов на Сплавы на основе никеля марок НМц1, НМц2, НМц2,5, НМц5, НМцАК2-2-1 по ГОСТ 492 Б 1 2 3 марганец и никель-алюминий-кремний-марганец Не более: 1,2 - кобальта; 2,4 - алюминия; 1,5 - кремния; 0,1 - магния; 0,25 - меди основе никеля систем легирования никель- марганец и никель-алюминий-кремний- марганец VI А _____ 1 2 3 _____ Лом и отходы из сплавов на основе никеля систем легирования никель- Не менее: 85,0 - никеля и кобальта в сумме; 8,5 - хрома Термопары, компенсационные провода и иные отходы из сплавов на основе никеля систем Сплавы на основе никеля марок НХ9, НХ9,5, НХМ9, НХМ9,5 по ГОСТ 492 Б 1 2 3 кобальт-хром и никель-кремний-хром Не более: 0,15 - алюминия легирования никель- кобальт-хром и никель- кремний-хром VII А _____ 1 2 3 _____ Лом и отходы из сплавов систем легирования медь- никель, медь-никель- Не менее: 27 - меди; 0,57 - никеля и кобальта в сумме Термопары, компенсационные провода, конденсаторные трубы маслоохладителей, трубные Сплавы на основе никеля марок МНМц43-0,5, МНМц40-1,5, МНМц3-12, МНМцАЖ3-12-0,3-0,3, МН0,6, МН95-5, МН16, Б 1 2 3 марганец, медь- никель-марганец- железо, медь-никель- марганец-железо- кремний, медь- никель-алюминий Не более: 3,0 - алюминия; 0,3 - кремния; 13,5 - марганца; 3,0 - железа; 0,5 - цинка доски кондиционеров, трубопроводы, детали для электротехники и приборостроения, плоскотрубные изделия и сварные конструкции для судостроения, плакировочный материал для медицинских инструментов, пружины реле, столовые приборы, художественные изделия (штамповки и чеканки) и иные отходы из сплавов систем легирования медь- никель, медь-никель- марганец, медь-никель- марганец-железо, медь- никель-марганец-железо- кремний, медь-никель- алюминий МН19, МН25, МНЖМц30-1-1, МНЖМЦ10-1-1, МНЖ5-1, МНЖКТ5-1-0,2-0,2, МНА13-3, МНА6-1,5, НМЖМц28-2,5-1,5 по ГОСТ 492 VIII А ______ 1 2 3 _____ Лом и отходы из сплавов на основе никеля систем легирования медь- Не менее: 51,0 - меди; 11,0 - никеля; 18,0 - цинка Приборы точной механики, столовая посуда и иные отходы из сплавов на основе никеля систем легирования Сплавы на основе никеля марок МНЦ12-24, МНЦ15-20, МНЦ18-20, МНЦ18-27, МНЦС16-29-1,8 по ГОСТ 492 Б 2 3 никель-цинк и медь- никель-цинк-свинец (нейзильбер) медь-никель-цинк и медь- никель-цинк-свинец (нейзильбер) IX А _____ 1 2 3 _____ Лом и отходы из никелевых сплавов, легированных хромом, титаном, Не менее: 70 - никеля Не более: Лом и отходы дисков и лопаток турбин, деталей газопроводных систем, труб и иные отходы из никелевых Сплавы на основе никеля марок ХН78Т, ХН73МБТЮ, ХН75МБТЮ, ХН80ТБЮ, ХН77ТЮ, ХН77ТЮР, Б 1 2 3 алюминием, ниобием, молибденом, железом, кремнием 23 - хрома; 2,9 - титана; 3,6 - алюминия; 3,2 - молибдена; 2,2 - ниобия; 2,0 - железа; 1,5 - кремния сплавов, легированных хромом, титаном, алюминием, ниобием, молибденом, железом, кремнием с содержанием никеля не менее 70% ХН77ТЮРУ по ГОСТ 5632 , Х20Н80-Н-ВИ, Х20Н80-Н, Х20Н80, Х20Н80-ВИ, Х20Н73ЮМ-ВИ по ГОСТ 10994 , ЭИ698П (ХН71МТЮБ) по ГОСТ Р 52802 X А _____ 1 2 3 _____ Лом и отходы из никелевых сплавов, легированных хромом, титаном, Не менее: 55 - никеля Не более: Лом и отходы дисков и лопаток турбин и иные отходы из никелевых сплавов легированных Сплавы на основе никеля марок ЭП962П (ХН54КВМТЮБ), ЭИ698МП (ВЖ136) (ХН66ВМТЮБ) по ГОСТ Р Б 1 2 3 алюминием, ниобием, молибденом, кобальтом, вольфрамом, ванадием 11 - кобальта; 29 - хрома; 3 - титана; 4,9 - алюминия; 10 - вольфрама; 17 - молибдена; 3,4 - ниобия; 5 - железа хромом, титаном, алюминием, ниобием, молибденом, кобальтом, вольфрамом, ванадием с содержанием никеля не менее 55% 52802, ХН75ВМЮ, ХН70Ю, ХН62МВКЮ, ХН62БМКТЮ, ХН70МВТЮБ, ХН70ВМТЮФ, ХН63МБ, ХН62ВМЮТ, ХН65ВМТЮ, ХН67МВТЮ, ХН70ВМЮТ, ХН65МВУ, ХН65МВ, ХН58МБЮ, ХН69МБЮТВФ, ХН70ВМТЮ по ГОСТ 5632 , ХН70Ю-Н по ГОСТ 10994 , АНВ-300 нормативной документации производителя XI А _____ 1 2 3 _____ Лом и отходы из никелевых сплавов, легированных хромом, титаном, Не менее: 48 - никеля Не более: Лом деталей высокотемпературных систем нефтехимического оборудования, деталей Сплавы на основе никеля марок ХН55ВМТКЮ, ХН56ВМКЮ, ХН56К16МБВЮТ, ХН59КВЮМБТ, Б 1 2 3 алюминием, ниобием, молибденом, кобальтом, вольфрамом, ванадием 17 - кобальта; 29 - хрома; 3,2 - титана; 6,2 - алюминия; 16 - вольфрама; 17 - молибдена; 6 - ниобия; 5 - железа газопроводных систем и иные отходы из никелевых сплавов, легированных хромом, титаном, алюминием, ниобием, молибденом, кобальтом, вольфрамом, ванадием с содержанием никеля не менее 48% ХН54К15МБЮВТ, ХН55К15МБЮВТ, ХН56КМЮБВТ, ХН56ВМТЮ, ХН68ВМТЮК, ХН60ВТ по ГОСТ 5632 , 68НХВКТЮ, 68НХВКТЮ-ВИ по ГОСТ 10994 , ЭП741П (ХН53КВМТЮБ), ЭП741НП (ХН51КВМТЮБ), ЭП975П (ХН52КВМТЮБ), ВВ750П (ХН50КВМТЮБ), ВВ751П (ХН56КВМТЮБ) по ГОСТ Р 52802 , ЖС6У, ВЖЛ18, ВХ4Л, ЖС16, ЖС3ДК, ЖС3ЛС, ЖС6К, Л114 по нормативной документации производителя XII А _____ 1 2 3 _____ Лом и отходы из никелевых сплавов, легированных хромом, титаном, Не менее: 50 - никеля Не более: Лом деталей высокотемпературных систем нефтехимического оборудования, деталей Сплавы на основе никеля марок ХН60Ю, ХН57МТВЮ, ХН55МВЦ, ХН55МВЦУ, ХН55МВЮ по ГОСТ 5632 , 64Н Б 1 2 3 алюминием, ванадием, молибденом, кобальтом, вольфрамом, ванадием, железом, кремнием, марганцем 11 - кобальта; 20 - хрома; 2,8 - титана; 5 - алюминия; 5,5 - вольфрама; 7 - молибдена; 4,2 - ванадия; 48,5 - железа; 1,7 - марганца; 1,5 - кремния газопроводных систем и иные отходы из никелевых сплавов, легированных хромом, титаном, алюминием, ванадием, молибденом, кобальтом, вольфрамом, ванадием, железом, кремнием, марганцем с содержанием никеля не менее 50% (65Н), 68НМ, 68НМП, 79НМ, 79НМП, 79Н3М, 80НХС, 83НФ, 81НМА, 52Н, 52Н-ВИ, 58Н-ВИ, Х15Н60-Н, Х15Н60-Н-ВИ, Х15Н60, Н50К10 по ГОСТ 10994 , ВЖЛ1, ВЖЛ14Н, ЖС3, ЖС30, ЖС3ДК, ЖС3ЛС, ВЖЛ14, ВЖЛ8 по нормативной документации производителя XIII А _____ 3 _____ Лом и отходы из никелевых сплавов, Не менее: 50 - никеля Б 3 не соответствующие требованиям I-XII групп XIV Г 1 2 Прочие отходы никеля и сплавов на его основе Таблица 29 - Класс А. Лом и кусковые отходы Сорт Характеристика Показатель Норма для группы I II III IV V VI VII VIII IX X XI XII XIII 1 Лом и кусковые отходы из одной марки никеля или Содержание металла, %, не менее 97 - сплава на никелевой основе, не Толщина куска, мм, не менее 3 - засоренные другими металлами и Масса куска, кг, не более 100 - сплавами в пакетах или россыпью Размер куска, пакета, мм, не более 700х400х400 - Масса пакета, кг, не более 250 - 2 Лом и кусковые отходы из никеля и сплавов на Содержание металла, %, не менее 90 - никелевой основе одной системы легирования, не засоренные другими металлами и сплавами в пакетах или россыпью Размер куска, пакета, мм, не более 700х400х400 - 3 Лом и кусковые отходы из никеля и сплавов на Содержание металла, %, не менее 80 25 никелевой основе, засоренные другими металлами и сплавами в пакетах или россыпью Засоренность другими металлами и сплавами, кроме сплавов VIII группы, %, не более 5 - Допускается засоренность сплавами VIII группы Нет Да Размер куска, пакета, мм, не более 700х400х400 1500х1000х1000 Таблица 30 - Класс Б. Стружка Сорт Характеристика Показатель Норма для группы I II III IV V VI VII VIII IX X XI XII XIII 1 Стружка из одной марки никеля или сплава на Содержание металла, %, не менее 97 Не применяется 97 Не применяется никелевой основе, не засоренная другими металлами и сплавами Засоренность (влага и масло), %, не более 3 Не применяется 3 Не применяется 2 Стружка из никеля и сплавов на никелевой основе Содержание металла, %, не менее 88 Не применяется одной системы легирования, не засоренные другими металлами Засоренность (влага и масло), %, не более 12 Не применяется 3 Стружка из никеля и сплавов на никелевой основе, не отвечающая Содержание никеля, кобальта и меди в сумме, %, не менее 25 требованиям 1-го и 2-го сортов Допускается засоренность сплавами VIII группы Нет Не применяется Нет Да Допускается засоренность сплавами IX-XII группы Нет Не применяется Таблица 31 - Класс Г. Съемы и шлаки, шламы, пылевидные отходы Сорт Характеристика Показатель Норма 1 Печные выломки и подины печей, катодные крючки с Содержание никеля, кобальта и меди в сумме, %, не менее 20 наросшим никелем, шлаки (съемы) Масса куска, мм, не более 100 2 Отходы, не отвечающие требованиям 1-го сорта, Содержание никеля и кобальта в сумме, %, не менее 3 шламы, соли, пыли, Размер куска, мм, не более 1500х1000х1000 никелькобальтсодержащие отходы, катализаторы Содержание влаги, %, не более 5 Таблица 32 - Олово и оловянно-свинцовые сплавы Номер группы Класс Сорт Наименование группы Массовая доля химических элементов, характеризующих группу сплавов, % Характеристика Марки сплавов I А _____ 1 2 _____ Лом и отходы из нелегированного олова с низким Не менее: 99,565 - олова Не более: Слитки переплавов, олово губчатое, высечка, фольга и иные отходы из Нелегированное олово марок ОВЧ000, О1 пч, О1, О2 по ГОСТ 860 Б 1 2 содержанием свинца 0,250 - свинца нелегированного олова с низким содержанием свинца II А _____ 1 2 _____ Лом и отходы из олова с высоким содержанием свинца и Не менее: 80 олова Не более: 3,0 свинца Слитки переплавов, олово губчатое, высечка, фольга и иные Нелегированное олово марок О3, О4 по ГОСТ 860 , сплав на основе олова марки Б83С по ГОСТ 1320 Б 1 2 баббиты с низким содержанием свинца отходы из нелегированного олова с высоким содержанием свинца и баббитов с низким содержанием свинца III А _____ 1 2 _____ Лом и отходы из сплавов на основе олова с низким Не более: 0,35 - свинца; 12,0 - сурьмы; Лом и отходы баббитов, припои, лом посуды из олова Сплавы на основе олова марок Б88, Б83, SnSb8Cu4 по ГОСТ 1320 , ПОССу95-5 по ГОСТ 21930 , Б 1 2 содержанием свинца 6,5 - меди N 2, N 3, N 4, N 5, N 6 по ГОСТ Р 57772 Сплавы на основе олова марок Grade 1, Grade 2, Grade (см. [6]) IV А _____ 1 2 3 4 _____ Лом и отходы из оловянно-свинцовых сплавов Не менее: 1,8 - олова Лом и отходы баббитов, припои, лом и отходы из типографских оловянно-свинцовых сплавов Оловянно-свинцовые сплавы марок Б16, БН, БС6, PbSb15Sn10, PbSb10Sn6, PbSn10Cu2 по ГОСТ 1320 ПОС 90, ПОС 63, ПОС 61, ПОС 40, ПОС 30, ПОС 10, ПОС 61М, ПОСК 50-18, ПОСК 2-18, ПОССу 61-0,5, ПОССу 50-0,5, ПОССу 40-0,5, ПОССу 35-0,5, ПОССу 30-0,5, ПОССу 25-0,5, ПОССу 18-0,5, ПОССу 95-5, ПОССу 40-2, ПОССу 35-2, ПОССу 30-2, ПОССу 25-2, ПОССу 18-2, ПОССу 15-2, ПОССу 10-2, ПОССу 8-3, ПОССу 5-1, ПОССу 4-6, ПОССу 4-4 по ГОСТ 21930 , сплавы N 11, N 12, N 6 по ГОСТ Р 57772 , типографские оловянно-свинцовые сплавы Сплавы на основе олова марок Grade 7, Grade 8, Grade 13, Grade 15 (см. [6]) Б 1 2 V АК 1 2 3 4 5 6 Лом и отходы белой жести VI АК 1 2 3 4 5 6 Лом луженой тары VII Г 1 2 3 4 Изгари, съемы, зола, порошки из припоев, шлам, шлаки и другие оловосодержащие отходы Таблица 33 - Класс А. Лом и кусковые отходы Сорт Характеристика Показатель Норма для группы I II III IV 1 Лом и кусковые отходы из олова и оловянно- Содержание олова, %, не менее 95 95 75 60 свинцовых сплавов, не засоренные другими металлами и сплавами Засоренность неметаллическими материалами, %, не более 3 Размеры отдельных кусков, мм, не более 200 2 Лом и кусковые отходы из олова и оловянно- Содержание олова, %, не менее 80 75 60 30 свинцовых сплавов, не засоренные другими металлами и сплавами Засоренность неметаллическими материалами, %, не более 3 Размеры отдельных кусков, мм, не более 200 3 Лом и кусковые отходы из олова и оловянно- Содержание олова, %, не менее Не применяется 1,8 свинцовых сплавов, не засоренные другими металлами и сплавами Засоренность неметаллическими материалами, %, не более Не применяется 3 Размеры отдельных кусков, мм, не более Не применяется 200 4 Лом и кусковые отходы из олова и оловянно-свинцовых сплавов Содержание олова, %, не менее Не применяется 1,8 Таблица 34 - Класс Б. Стружка Сорт Характеристика Показатель Норма для группы I II III IV 1 Стружка из олова и оловянно-свинцовых Содержание металла, %, не менее 96 95 сплавов, не засоренная другими цветными Содержание олова, %, не менее 80 80 75 1,8 металлами и сплавами Механические примеси, %, не более 4 5 в том числе стружка черных металлов, %, не более Не допускается 1,5 2 Стружка из олова и оловянно-свинцовых сплавов Содержание олова, %, не менее 80 80 75 1,8 Механические примеси, %, не более 4 - в том числе стружка черных металлов, %, не более 1,5 - Таблица 35 - Класс АК Сорт Характеристика Показатель Норма для группы V VI 1 Лом и кусковые отходы, не засоренные другими цветными Содержание олова, %, не менее 3 металлами и сплавами, а также Размер куска, мм, не более 2000 остатками масляной краски, нефтью и другими Масса связки, кипы, кг, не более 30 водонерастворимыми материалами, нелакированные, россыпью, в связках, кипах, не Налет ржавчины, %, от общей поверхности, не более 15 засоренные Засоренность бумагой, тряпками, древесиной, остатками пищевых продуктов и т.д., %, не более 5 2 Лом и кусковые отходы, не засоренные другими цветными Содержание олова, %, не менее 1 металлами и сплавами, а также остатками масляной краски, нефтью и другими Налет ржавчины, %, от общей поверхности, не более 20 водонерастворимыми материалами, нелакированные, не отвечающие требованиям 1-го сорта Засоренность бумагой, тряпками, древесиной, остатками пищевых продуктов и т.д., %, не более 5 3 Лом и кусковые отходы, не засоренные другими цветными Содержание олова, %, не менее 1 металлами и сплавами, а также остатками масляной краски, нефтью и другими Налет ржавчины, %, от общей поверхности, не более 20 водонерастворимыми материалами, лакированные Засоренность бумагой, тряпками, древесиной, остатками пищевых продуктов и т.д., %, не более 5 4 Лом и кусковые отходы, не засоренные другими цветными Содержание олова, %, не менее 0,4 металлами и сплавами, а также остатками масляной краски, Налет ржавчины, от общей поверхности, %, не более 30 нефтью и другими водонерастворимыми материалами, нелакированные, не отвечающие требованиям 1-го и 2-го сортов Засоренность бумагой, тряпками, древесиной, остатками пищевых продуктов и т.д., %, не более 5 5 Лом и кусковые отходы, не засоренные другими цветными Содержание олова, %, не менее 0,4 металлами и сплавами, а также остатками масляной краски, Налет ржавчины, от общей поверхности, %, не более 30 нефтью и другими водонерастворимыми материалами, лакированные, не отвечающие требованиям 3-го и 4-го сорта Засоренность бумагой, тряпками, древесиной, остатками пищевых продуктов и т.д., %, не более 5 6 Лом и кусковые отходы, не засоренные остатками масляной краски, нефтью и другими водонерастворимыми материалами, не отвечающие требованиям 1-го - 5-го сортов Содержание олова, %, не менее 0,3 Таблица 36 - Класс Г. Съемы и шлаки, шламы, пылевидные отходы Сорт Характеристика Показатель Норма 1 Изгари, съемы, зола, порошки из Содержание олова, %, не менее 60 припоев, шлам, шлаки и другие оловосодержащие отходы Содержание масла, влаги и других неметаллических материалов, %, не более 5 2 Изгари, съемы, зола, порошки из Содержание олова, %, не менее 40 припоев, шлам, шлаки и другие оловосодержащие отходы Содержание масла, влаги и других неметаллических материалов, %, не более 10 3 Изгари, съемы, зола, порошки из Содержание олова, %, не менее 20 припоев, шлам, шлаки и другие оловосодержащие отходы Содержание масла, влаги и других неметаллических материалов, %, не более 10 4 Изгари, съемы, зола, порошки из Содержание олова, %, не менее 1 припоев, шлам, шлаки и другие оловосодержащие отходы Содержание масла, влаги и других неметаллических материалов, %, не более 15 Таблица 37 - Ртуть и ее соединения Класс Сорт Наименование группы Характеристика РД 1 2 Отработанная ртуть Металлическая ртуть, вылитая из вышедших из эксплуатации выпрямителей и приборов, металлическая ртуть в приборах, вышедших из применения, отходы химических и других производств Е 1 2 Ртутьсодержащие твердые отходы Отходы фармацевтических и химических производств с включением загрязненной металлической ртути, кусковые отходы (твердые) машиностроительного, электротехнического и других производств, ртутно-окисные элементы Г 1 2 Прочие отходы ртути и ее соединений Твердые, однородные по крупности ртутьсодержащие шламы различных производств, содержащие металлическую ртуть и ртуть в виде соединений, а также выломки полов, стен и других элементов зданий и сооружений, футеровка и детали технологического оборудования, лампы с ртутным наполнением, отходы, не отвечающие требованиям всех сортов классов Д, Е, и другие ртутьсодержащие отходы Таблица 38 - Класс РД. Отработанная ртуть Сорт Характеристика Показатель Норма 1 Металлическая ртуть, вылитая из Содержание ртути, %, не менее 95 вышедших из эксплуатации выпрямителей и приборов Загрязнение растворенными металлами, органическими соединениями и механическими примесями, %, не более 5 2 Металлическая ртуть в приборах, Содержание ртути, %, не менее 70 вышедших из применения, отходы химических и других производств Содержание металлических загрязнений, %, не более 30 Таблица 39 - Класс Е. Ртутьсодержащие твердые отходы Сорт Характеристика Показатель Норма 1 Отходы фармацевтических и химических производств с включением загрязненной металлической ртути Содержание ртути, %, не менее 20 2 Кусковые отходы (твердые) машиностроительного, электротехнического и других производств, ртутно-окисные элементы Содержание ртути, %, не менее 2 Таблица 40 - Класс Г. Съемы и шлаки, шламы, пылевидные отходы Сорт Характеристика Показатель Норма 1 Твердые, однородные по крупности Содержание ртути, %, не менее 0,5 ртутьсодержащие шламы различных производств, содержащие металлическую ртуть и ртуть в виде соединений, а также выломки полов, стен и других элементов зданий и сооружений, футеровка и детали технологического оборудования Содержание влаги, %, не более 30 2 Лампы с ртутным наполнением, отходы, не отвечающие требованиям всех сортов классов Д, Е, и другие ртутьсодержащие отходы Содержание ртути, %, не менее 0,3 Таблица 41 - Свинец и сплавы на основе свинца Номер группы Класс Сорт Наименование группы Характеристика Марки сплавов I А _____ 1 2 3 ______ Лом и отходы из нелегированного свинца Чушки переплавов, брак заготовок, обрезь рольного свинца, отходы проката и проволоки и Нелегированный свинец марок С0000, С000, С00 по ГОСТ 22861 и марок С0, С1С, С1, С2С, С2, С3, С3С Б 1 2 3 иные отходы из чистого свинца по ГОСТ 3778 II А _____ 1 2 3 _____ Лом и отходы из сурьмянистого свинца Лом кабельной оболочки, лом и отходы типографских сплавов из свинцово-сурьмянистых Свинцовые сплавы марок PbSb0.2SnCu, ССуМТ, ССу, ССуМ, PbSb0.9, PbSb2.5AsSe, ССу2, УСМ, Б 2 3 сплавов ССу3, PbSb4, PbSb5, PbSb5,5, УС, PbSb6,5, ССуА, ССу8, ССу10 по ГОСТ 1292 III А _____ 1 2 3 _____ Лом и отходы из кальциевых и свинцовых баббитов Лом и отходы кальциевых и свинцовых баббитов и подшипниковых сплавов Свинцовые сплавы марок БКА, БК2, БК2Ш, БК2Ц по ГОСТ 1209 , PbSb15SnAs по ГОСТ 1320 Б 1 3 IV АЛ 1 2 3 4 5 Лом и отходы из свинца из аккумуляторных батарей Брак решеток, клеммы, свинцовые аккумуляторные батареи без моноблоков V АБ 1 2 3 4 5 Лом неразделенных свинцовых аккумуляторных батарей Свинцовые аккумуляторные батареи в моноблоках и свинцовые аккумуляторные батареи с медными пластинами VI Г 1 2 3 4 Прочие отходы свинца и сплавов на его основе Изгарь, съемы, паста, шламы, крошка, глет, тировые земли Таблица 42 - Класс А. Лом и кусковые отходы Сорт Характеристика Показатель Норма для группы I II III 1 Лом и кусковые отходы, не засоренные другими металлами и сплавами Одной марки свинца или сплава Нет Да Одной группы сплавов Да Нет Содержание металла, %, не менее 97 95 95 2 Лом и кусковые отходы, засоренные другими металлами и сплавами Одной группы сплавов Да Содержание металла, %, не менее 90 90 85 Засоренность другими цветными металлами и сплавами, %, не более 0 0 5 Засоренность черными металлами, %, не более 5 0 5 3 Лом и кусковые отходы, не отвечающие требованиям 1-го и 2-го сортов Содержание металла, %, не менее 75 75 75 Таблица 43 - Класс Б. Стружка Сорт Характеристика Показатель Норма для группы I II III 1 Стружка свинца и кальциевых баббитов, Содержание металла, %, не менее 97 Не применяется 97 не засоренная другими металлами и сплавами Одной группы сплавов Да Не применяется Да Содержание свинца, кальция и натрия в сумме, %, не менее 99,30 Не применяется 99,30 Содержание меди, %, не более 0,10 Не применяется 0,10 Содержание сурьмы, %, не более 0,25 Не применяется 0,25 Содержание олова, %, не более 0,10 Не применяется 0,10 Содержание магния, %, не более 0,10 Не применяется 0,10 2 Стружка свинца и сурьмянистых сплавов, Содержание металла, %, не менее 97 Не применяется не засоренная другими металлами и сплавами Одной группы сплавов Да Не применяется 3 Стружка, не отвечающая требованиям 1-го и 2-го сортов Содержание металла, %, не менее 50 Таблица 44 - Класс АЛ Сорт Характеристика Показатель Норма 1 Лом и кусковые отходы, не Содержание металла (свинец, 90 2 засоренные другими металлами и свинцово-сурьмянистые сплавы в 85 3 сплавами сумме), %, не менее 75 4 Лом и кусковые отходы аккумуляторных свинцовых батарей с медными пластинами, не засоренные другими металлами и сплавами 75 5 Лом серебросодержащих аккумуляторных батарей Содержание металла, %, не менее 75 Таблица 45 - Класс АБ Сорт Характеристика Показатель Норма 1 Аккумуляторные батареи в полипропиленовых моноблоках со слитым электролитом Содержание металла (свинец, свинцово-сурьмянистые сплавы в сумме), %, не менее 70 2 Аккумуляторные батареи в полиэтиленовых моноблоках со слитым электролитом 60 3 Аккумуляторные батареи в эбонитовых моноблоках со слитым электролитом 55 4 Аккумуляторные батареи с медными пластинами со слитым электролитом 50 5 Аккумуляторные батареи всех типов моноблоков с неслитым электролитом 50 Таблица 46 - Класс Г. Съемы и шлаки, шламы, пылевидные отходы Сорт Характеристика Показатель Норма 1 Изгарь, съемы, паста, шламы, крошка Содержание свинца и сурьмы в сумме, %, не менее 80 Содержание влаги, %, не более 10 Содержание висмута в сплаве, %, не более 0,05 2 Изгарь, съемы, паста, шламы, крошка Содержание свинца и сурьмы в сумме, %, не менее 60 Содержание влаги, %, не более 10 Содержание висмута в сплаве, %, не более 0,05 3 Изгарь, съемы, паста, шламы, крошка, глет Содержание свинца и сурьмы в сумме, %, не менее 40 Содержание влаги, %, не более 10 Содержание висмута в сплаве, %, не более 0,05 4 Изгарь, съемы, паста, шламы, крошка, глет, тировые земли Содержание свинца и сурьмы в сумме, %, не менее 10 Содержание влаги, %, не более 15 Содержание висмута в сплаве, %, не более 0,05 Таблица 47 - Титан и сплавы на основе титана Номер группы Класс Сорт Наименование группы Характеристика Марки сплавов I А _____ 1 2 3 4 5 _____ Лом и отходы из нелегированного титана Лом и кусковые отходы нелегированного титана: корпуса фильтров, вакуум-фильтров и сгустителей, перекачивающая и запорная арматура, емкостная, колонная и теплообменная Нелегированный титан марок ВТ1-00, ВТ1-0 по ГОСТ 19807 , ВТ1-00св по ГОСТ 27265 Б _____ 1 2 3 4 _____ аппаратура, воздуховоды, газоходы, трубопроводы, листовая обрезь, высечка и обсечка, стружка и иные отходы из нелегированного титана З 1 2 3 II А _____ 1 2 3 4 5 _____ Лом и отходы из титановых сплавов, не содержащих олово в качестве легирующего элемента Лопатки турбин, проволока, шатуны, выпускные и впускные клапаны, коромысла клапанов и глушителей в дизельных и автомобильных двигателях, несущие конструкции Сплавы титановые марок ВТ1-2, ОТ4-0, ОТ4-1, ОТ4, ВТ5, ВТ6, ВТ6с, ВТ3-1, ВТ8, ВТ9, ВТ14, ВТ20, ВТ22, ПТ-1М, ПТ-7М, ПТ-3В, АТ3, М, 2В, 5В, 14, 19, Б _____ 1 2 3 4 _____ автомобилей, ходовая часть автомобилей, нагревательные змеевики, двигатели автомобилей, медицинское оборудование, листовая обрезь, 27, 37, 40 по ГОСТ 19807 ,
