Repository: Arxemag/HtmlToDocx

File: HtmlToDocx/Норма/ГОСТ Р 54564-2022 Лом и отходы цветных металлов и сплавов. Общие технические условия.json (part 3 of 4)
{
ОТ4-1св, ОТ4св, 2В, ПТ-7Мсв, ВТ2св, ВТ6св, СПТ-2, ВТ20-1св, ВТ20-2св, СП15 по ГОСТ 27265 , З 1 2 3 высечка и обсечка, стружка и иные отходы из нелегированного титана ВТ1Л, ВТ3-1Л, ВТ5Л, ВТ6Л, ВТ9Л, ВТ14Л, ВТ20Л, ВТ21Л по нормативной документации производителя III А _____ 1 2 3 4 5 _____ Лом и отходы из титановых сплавов, содержащих олово в качестве легирующего элемента Горное оборудование Сплавы титановые марок ВТ5-1 по ГОСТ 19807 , ВТ25, ВТ18У, ТС5 по нормативной документации производителя Б 1 2 3 4 IV Г Прочие отходы из титана и сплавов на его основе Таблица 48 - Класс А. Лом и кусковые отходы Сорт Характеристика Показатель Норма для группы I II III 1 Лом и кусковые отходы из титана и Одной марки сплава Нет Да сплавов на основе титана, не засоренные другими металлами и Засоренность, %, не более 1 сплавами, полученные в процессе изготовления полуфабрикатов и деталей, кроме пресс-остатков, при Масса разделанного куска облоя, прутка, кг 0,1-1 прессовании полуфабрикатов из заготовок, нагретых в хлорбариевых Размер разделанного куска, мм, не более 60х60х60 ваннах, или с применением смазок. Поверхность должна быть неокисленной и без цветов побежалости и окалины, без полувизуально обнаруженных трещин, надрывов и расслоений, без следов огневого реза Наибольший размер забракованных деталей и неразделанного облоя, мм, не более 40х140 2 Лом и кусковые отходы из титана и Одной марки сплава Нет Да сплавов на основе титана, не засоренные другими металлами и Засоренность, %, не более 1 сплавами, полученные в процессе изготовления полуфабрикатов и деталей, указанные в 1-м сорте, но не Масса разделанного куска облоя, прутка, кг 0,1-1 отвечающие требованиям 1-го сорта. Без визуально обнаруженных трещин, Размер разделанного куска, мм, не более 60х60х60 надрывов и расслоений, без следов огневого реза Наибольший размер забракованных деталей и неразделанного облоя, мм, не более 40х140 3 Разделанные лом и кусковые отходы Одной марки сплава Нет Да из титана и сплавов на основе титана, не засоренные другими Засоренность, %, не более 1 металлами и сплавами, полученные в процессе изготовления полуфабрикатов и деталей, указанные в 1-м и 2-м сортах, но не отвечающие требованиям 1-го и 2-го сортов Масса разделанного куска облоя, прутка, кг 0,1-250 4 Разделанные лом и кусковые отходы из титана и сплавов на основе титана, не отвечающие требованиям 1-го, 2-го и 3-го сортов Одной марки сплава Нет Да 5 Лом и кусковые отходы из титана и сплавов на основе титана, не отвечающие требованиям 1-го, 2-го, 3-го и 4-го сортов Одной системы легирования Да Таблица 49 - Класс Б. Стружка Сорт Характеристика Показатель Норма для группы I II III 1 Сыпучая стружка, не засоренная Одной марки сплава Нет Да другими металлами и сплавами, не загрязненная маслом, эмульсией, посторонними предметами, Содержание металла, %, не менее 99 обломками резцов, не обладающими Длина витка, мм 50-70 магнитными свойствами, не гофрированная, волосовидная, рулонообразная Насыпная масса стружки, т/м , не менее 0,25 2 Сыпучая стружка, не засоренная Одной марки сплава Нет Да другими металлами и сплавами, не загрязненная маслом, эмульсией, Содержание металла, %, не менее 99 посторонними предметами, Длина витка, мм 50-70 обломками резцов, не обладающими магнитными свойствами, не гофрированная, волосовидная, рулонообразная и не отвечающая требованиям 1-го сорта Насыпная масса стружки, т/м , не менее 0,15 3 Дробленая стружка, не засоренная посторонними предметами, отходами черных и цветных металлов и не отвечающая требованиям 1-го и 2-го сортов. Допускаются видимые цвета побежалости Одной группы Не применяется 4 Стружка, отсевы, образовавшиеся от переработки стружки при доведении ее качества и размеров до технических требований и норм, предъявляемых к отходам 1-го и 2-го сортов, и не отвечающая требованиям 1-го, 2-го и 3-го сортов Одной группы Не применяется Таблица 50 - Класс 3 Сорт Характеристика Показатель Норма для группы I II III 1 Разделанные листовая обрезь и Одной марки сплава Нет Да высечка, не засоренные другими металлами и сплавами, посторонними предметами, маслом, эмульсиями, с неокисленной поверхностью, без цветов побежалости и окалины, без визуально обнаруженных трещин, надрывов и расслоений, без следов огневого реза Размер обрези и высечки, мм, не более 60х60х60 2 Листовая обрезь в виде полос и Одной марки сплава Нет Да концов листов, не засоренная Толщина, мм 5-15 другими металлами и сплавами, Длина, мм, не более 2200 посторонними предметами, маслом, эмульсиями, не отвечающая требованиям 1-го сорта, без визуально обнаруженных трещин, надрывов и расслоений, без следов огневого реза Стрела прогиба на 1 м линейного размера, мм, не более 150 3 Листовая обрезь в виде полос и концов листов, не засоренная другими металлами и сплавами, посторонними предметами, маслом, эмульсиями, не отвечающая требованиям 1-го и 2-го сортов Размер пакета, мм, не более 600х600х600 Таблица 51 - Класс Г. Съемы и шлаки, шламы, пылевидные отходы Характеристика Показатель Норма Шлаки от огневой разделки продукции Содержание титана, %, не менее 50 производства и потребления, отходы, получаемые при плавке, резке, зачистке полуфабрикатов из титановых сплавов, окалина, \"короны\" литейного производства, отсевы стружки титана и титановых сплавов Масса отдельного куска, кг, не более 500 Таблица 52 - Цинк и сплавы на основе цинка Номер группы Класс Сорт Наименование группы Характеристика Марки сплавов I А _____ 1 2 3 _____ Лом и отходы из нелегированного цинка с пониженным содержанием свинца Лом и отходы из чистого цинка, в том числе: лом прокатного цинка, Нелегированный цинк марок ЦВ00, ЦВ0, ЦВ, Ц0А, Ц0, Ц1, Ц2, Ц3 по ГОСТ 3640 Б 1 2 3 триерные листы, клише, типографские цинковые, химические источники тока (листы, фольга), отходы от штамповки, обрезь листов, лент, проволоки, труб, аноды, фольга и иные отходы из чистого цинка II А _____ 1 2 3 _____ Лом и отходы из нелегированного цинка с повышенным содержанием свинца Лом и отходы из чистого цинка, в том числе: лом прокатного цинка, Нелегированный цинк марок Ц2, Ц3 по ГОСТ 3640 Нелегированный цинк марок Z13001, Z15001, Z19001 (см. [7]) Б 1 2 3 триерные листы, клише, типографские цинковые, химические источники тока (листы, фольга), отходы от штамповки, обрезь листов, лент, проволоки, труб, аноды, фольга и иные отходы из чистого цинка Ill А _____ 1 2 3 _____ Лом и отходы из сплавов на основе цинка Лом и отходы из цинковых сплавов, в том числе: обоймы подшипников, Цинковые сплавы марок ZnA14A, ЦА4о, ЦА4, ZnA14Cu1A, ЦА4М1о, ЦА4М1, ЦА4М1в, ZnA14Cu3A, ЦА4М30, ЦА4М3, ЦА8М1, ЦА30М5 по ГОСТ 25140 и марок ЦАМ 9-1,5Л, ЦАМ 9-1,5, Б 1 2 3 сепараторы подшипников, снарядные пробки, вкладыши, втулки, ползунки, червячные шестерни, карбюраторы, сувениры и иные отходы из цинковых сплавов ЦАМ 10-5Л, ЦАМ 10-5 по ГОСТ 21437 Цинковые сплавы марок Zn-0.08PB (Z21210), Zn-0,06Pb-0,06Cd (Z21220), Zn-0,3 Pb-0,3Cd (Z21540), Zn-1Cu (Z44330), Zn-1Cu-0,010Mg (Z45330), Zn-0,8Cu-0,15Ti (Z41320) (см. [7]) IV Г 1 2 3 Цинковая изгарь и гартцинк V Г 1 2 Цинково-свинцовая изгарь VI Г 3 Отходы различного химического состава Таблица 53 - Класс А. Лом и кусковые отходы Сорт Характеристика Показатель Норма для группы I II III 1 Лом и кусковые отходы, не засоренные другими Содержание металла, %, не менее 97 металлами и сплавами Одной марки цинка или сплава на его основе Нет Да Размеры кусков в одном из измерений, мм, не более 1000 Масса куска, кг, не более 250 2 Лом и кусковые отходы, засоренные другими Содержание металла, %, не менее 85 металлами и сплавами Засоренность черными металлами, %, не более 5 - Засоренность другими металлами и сплавами, %, не более 0 5 Размеры кусков в одном из измерений, мм, не более 1000 Масса куска, кг, не более 250 3 Лом и кусковые отходы, не отвечающие требованиям 1-го и 2-го сортов Содержание металла, %, не менее 45 Таблица 54 - Класс Б. Стружка Сорт Характеристика Показатель Норма для группы I II III 1 Стружка, не засоренная другими цветными Содержание металла, %, не менее 85 металлами и сплавами Одной марки цинка или сплава на его основе Да Содержание механической примеси черных металлов, %, не более 3 Содержание влаги, масла и других неметаллических материалов, %, не более 12 2 Стружка, не засоренная другими цветными Содержание металла, %, не менее 85 металлами и сплавами Одной марки цинка или сплава на его основе Нет Содержание механической примеси черных металлов, %, не более 3 Содержание влаги, масла и других неметаллических материалов, %, не более 12 3 Стружка, не отвечающая требованиям 1-го и 2-го сортов Содержание металла, %, не менее 65 Таблица 55 - Класс Г. Съемы и шлаки, шламы, пылевидные отходы Сорт Характеристика Показатель Норма для группы IV V VI 1 Гартцинк, цинковая и Содержание цинка, %, не менее 90 30 - цинко-свинцовая изгарь Содержание химического железа, %, не более 5 - - Содержание свинца, %, не менее - 10 - Содержание хлора, %, не более - 0,5 - Содержание фтора, %, не более - 0,01 - Содержание земли, влаги, масла и других неметаллических примесей, %, не более 0,5 - - Содержание органических примесей, %, не более - 0,5 - Содержание механических примесей, %, не более - 1 - Допускается примесь механического железа Нет - - Масса куска, кг, не более 100 - - 2 Гартцинк, цинковая и Содержание цинка, %, не менее 65 30 - цинко-свинцовая изгарь Содержание свинца, %, не более 0,6 - - Содержание свинца, %, не менее - 20 - Содержание алюминия, %, не более 1,5 - - Содержание железа, %, не более 1,5 - - Содержание хлора, %, не более 3,5 1,5 - Содержание фтора, %, не более - 0,15 - Содержание земли, влаги, масла и других неметаллических примесей, кроме древесного угля и асбеста, %, не более 1 - - Содержание механических примесей, %, не более - 3 - 3 Гартцинк, цинковая и Содержание цинка, %, не менее 40 - 20 цинко-свинцовая изгарь, Содержание свинца, %, не более 1,2 - - отходы различного Содержание хлора, %, не более 20 - 0,1 химического состава Содержание фтора, %, не более - - 0,01 Содержание земли, влаги, масла и других неметаллических примесей, кроме древесного угля и асбеста, %, не более 3 - - Содержание влаги, %, не более - - 20 Содержание органических соединений, %, не более - - 10 Таблица 56 - Лом сложный Номер группы Наименование группы Характеристика Сорт Норма I Освинцованный кабель и провода с Содержание цветных металлов не ниже 82% 1 Без брони алюминиевой жилой в бумажной изоляции 2 Бронированные, в связках или кусках длиной не более 1,5 м в связках или кусках 3 Бронированные, с наружным защитным покровом, в связках или кусках II Освинцованный кабель Кардельно- 1 Без брони с медной жилой длиной не более 1,5 м в полистирольная изоляция, обмотанная 2 Бронированные, в связках или кусках связках или кусках бумагой; телефонная с бумажной изоляцией, силовая с бумажной изоляцией, поясной изоляцией; контрольная с резиновой изоляцией. Содержание цветных металлов не ниже 56% 3 Бронированные, с наружным защитным покровом, в связках или кусках III Кабель с алюминиевой С полистирольной 1 Без брони оболочкой и медной жилой длиной не более изоляцией в полиэтиленовом 2 Бронированные, в связках или кусках 1,5 м в связках или кусках шланге. Содержание цветных металлов не ниже 56% 3 Бронированные, с наружным защитным покровом, в связках или кусках IV Свинцовые пули с мельхиоровой или биметаллической оболочкой 1 Рассортированные, упакованные. Масса одного места не менее 40 кг 2 Не отвечают требованиям 1-го сорта V Никель-кадмиевые аккумуляторы и аккумуляторные батареи Неразделенные с электролитом в стальных и пластмассовых банках Содержание никеля не менее 9,50% VI Никель-железные аккумуляторы Неразделенные с электролитом в стальных и пластмассовых банках Содержание никеля не менее 7% VII Алюминиевый лом и отходы после снятия селена 1 Содержание селена не более 0,05% VIII Медная трубка с алюминием 1 Содержание меди менее 70% Содержание алюминия менее 30% IX Гальванические 1 В цинковых корпусах марганцево-цинковые элементы (рассортированные и упакованные) 2 В стальных никелированных корпусах Таблица 57 - Лом из биметаллических материалов Номер группы Наименование группы Характеристика Сорт Норма I Отходы стали с плакирующим слоем: Россыпью, в пакетах, рулонах, бухтах, 1 Толщина пакета не более 6 мм - алюминий и его сплавы; - медь и медные сплавы; - никель и никелевые сплавы связках, пучках 2 Не соответствует требованиям 1-го сорта II Отходы алюминия и его сплавов с Россыпью, в пакетах, рулонах, бухтах, 1 Толщина пакета не более 6 мм плакирующим слоем: - титан; - медь; - алюминий и его сплавы; - сталь связках, пучках 2 Не соответствует требованиям 1-го сорта III Отходы меди и ее сплавов с Россыпью, в пакетах, рулонах, бухтах, 1 Толщина пакета не более 6 мм плакирующим слоем: - никель; - сталь связках, пучках 2 Не соответствует требованиям 1-го сорта IV Отходы никеля и его сплавов с Россыпью, в пакетах, рулонах, бухтах, 1 Толщина пакета не более 6 мм плакирующим слоем: - алюминий и его сплавы связках, пучках 2 Не соответствует требованиям 1-го сорта V Отходы свинца и его сплавов с Россыпью, в пакетах, рулонах, бухтах, 1 Толщина пакета не более 6 мм плакирующим слоем: - олово и его сплавы связках, пучках 2 Не соответствует требованиям 1-го сорта VI Отходы других цветных металлов и сплавов с Россыпью, в пакетах, рулонах, бухтах, 1 Толщина пакета не более 6 мм плакирующим слоем связках, пучках 2 Не соответствует требованиям 1-го сорта 5.2 Лом и отходы цветных металлов из сплавов марок, не вошедших в группы по таблицам 1-57, произведенные по отмененным или вводимым вновь нормативным и техническим документам, относят к той группе, к которой они подходят по химическому составу. 5.3 Для лома и отходов всех групп размеры пакетов не должны превышать 400х400х700 мм, связок и бухт - 400х700 мм. Максимальные размеры отдельных кусков в одном из измерений не должны превышать 1000 мм, за исключением размеров, указанных в таблицах на отдельные группы лома и отходов. Максимальные размеры отдельных кусков низкокачественного лома и прочих отходов не должны превышать 1000х1000х2000 мм. По согласованию с потребителем допускается сдача лома и отходов, превышающих указанные размеры. 5.4 Классификацию лома и отходов цветных металлов и сплавов по группам проводят визуально в соответствии с внешними признаками, по маркировке деталей и изделий - по ГОСТ 2171 или с помощью капельных реакций либо проведением анализа химического состава по стандартизованным методикам измерений и методикам измерений, аттестованным в соответствии с ГОСТ Р 8.563 . Допускается использование иных методик и средств измерений, внесенных в единый государственный реестр средств измерений, обеспечивающих классификацию лома и отходов цветных металлов и сплавов по группам, классам и сортам при условии обеспечения соответствия средств измерения и методик определения содержания химических элементов требованиям настоящего стандарта. Допускается проводить классификацию лома и отходов цветных металлов и сплавов по группам, классам и сортам с применением автоматизированных комплексов, оснащенных средствами измерений, соответствующими требованиям 9.1.1. 5.5 Сбор лома и отходов цветных металлов и сплавов должен проводиться в соответствии с порядком, приведенным в приложении А. 5.6 Лом и отходы цветных металлов и сплавов в виде хромированных, никелированных, кадмированных или покрытых иным гальваническим покрытием деталей и кусков, а также деталей и кусков, покрытых или легированных серебром, принимают по отдельным видам, как аналогичные изделия и куски без металлопокрытия. 5.7 Допускается по соглашению с потребителем принимать смешанные лом и отходы, за исключением лома и отходов титана и титановых сплавов. Допускается по соглашению с потребителем принимать (сдавать) смешанные виды лома. При смешивании лома и отходов одного наименования, но различных видов, лом и отходы относят к группе с большей естественной засоренностью. 5.8 В ломе и отходах алюминия, покрытого селеном, селен должен быть удален до остаточного содержания 0,05% на месте ломообразования. 5.9 В ломе и отходах цветных металлов и сплавов не допускаются посторонние предметы, не относящиеся к естественной засоренности, которые физически не связаны сломом и отходами. 6 Требования безопасности 6.1 Общие положения Все поставляемые или отгружаемые лом и отходы должны проходить контроль на содержание вредных химических веществ, радиационный контроль и контроль на пожаровзрывобезопасность. Форма удостоверения о взрывобезопасности, химической и радиационной безопасности лома и отходов цветных металлов и сплавов приведена в приложении Б. 6.2 Требования по химической безопасности 6.2.1 Все виды ртутьсодержащих отходов должны быть без соединений с бризантными и радиоактивными свойствами. Ртутьсодержащие отходы, содержащие ядовитые вещества (фтористые, хлористые, мышьяковистые и др.), должны подвергаться нейтрализации предприятием-поставщиком. Ртутьсодержащие шламы сернокислотных производств не допускаются. 6.2.2 Степень действия на организм человека вредных веществ, которые выделяются и образуются в процессе заготовки и переработки лома и отходов цветных металлов и сплавов, класс опасности и их предельно допустимая концентрация (ПДК) в воздухе рабочей зоны и питьевой воде установлены ГОСТ 12.1.005 , ГОСТ 12.1.007 , ГОСТ Р 51232 . 6.2.3 Контроль содержания вредных веществ в воздухе рабочей зоны проводят в соответствии с требованиями ГОСТ 12.1.005 и ГОСТ 12.1.007 . Анализ проб воздуха проводят по нормативным документам, утвержденным в установленном порядке, на методы определения вредных веществ в воздухе или по методическим указаниям на методы определения и методикам, разработанным в соответствии с ГОСТ 12.1.016 , ГОСТ Р 8.563 . 6.2.4 Питьевая вода должна соответствовать требованиям ГОСТ Р 51232 . Анализ питьевой воды на содержание алюминия, меди, молибдена должен проводиться по ГОСТ 18165 , ГОСТ 4388 , ГОСТ 18308 соответственно, на содержание свинца и цинка - по ГОСТ 18293 . 6.2.5 Все работы с ртутьсодержащими отходами проводят в соответствии с ГОСТ 12.3.031 . 6.2.6 При хранении и транспортировании лома и отходов цветных металлов и сплавов должны быть обеспечены меры по предупреждению просыпания, образования и розлива токсических и взрывоопасных веществ. 6.2.7 Утилизация, обезвреживание и уничтожение вредных веществ должны проводиться в соответствии с правилами, утвержденными в установленном порядке. 6.2.8 При работе с ломом и отходами цветных металлов и сплавов, оказывающими токсическое действие на организм человека, необходимо применять респиратор типа \"Лепесток\" по ГОСТ 12.4.028 . Допускается применять другие средства индивидуальной защиты по рекомендации органов государственного санитарного надзора. 6.2.9 При работе с ртутьсодержащими и пылящими отходами необходимо пользоваться фильтрующим противогазовым респиратором ГОСТ 12.4.296 и респиратором \"Лепесток\" по нормативным документам. Допускается применять другие средства индивидуальной защиты по рекомендации органов государственного санитарного надзора. При этом респираторы должны периодически подвергаться демеркуризации и промывке. 6.2.10 Для предотвращения попадания пыли, твердых частиц на слизистую оболочку глаз необходимо пользоваться защитными очками согласно ГОСТ 12.4.253 . Допускается применять другие средства индивидуальной защиты по рекомендации органов государственного санитарного надзора. 6.2.11 При работе с отходами вольфрама, кобальта, магния, никеля, оказывающими аллергическое воздействие, необходимо пользоваться рукавицами по ГОСТ 12.4.010 , применять противоаэрозольные респираторы по ГОСТ 12.4.294 или респираторы типа \"Лепесток\" по ГОСТ 12.4.028 . Следует использовать дерматологические защитные средства (профилактические мази, пасты и т.п.) по ГОСТ Р 12.4.301 . Допускается применять другие средства индивидуальной защиты и профилактические пасты и мази по рекомендации органов государственного санитарного надзора. 6.2.12 При работе с отходами следует использовать перчатки и фартуки по ГОСТ 12.4.029 . Допускается применять другие средства индивидуальной защиты по рекомендации органов государственного санитарного надзора. 6.2.13 При работе с ломом и отходами цветных металлов и сплавов средства индивидуальной защиты должны соответствовать типовым отраслевым нормам бесплатной выдачи специальной одежды, специальной обуви и других средств индивидуальной защиты рабочим и служащим металлургической промышленности и металлургических производств. 6.2.14 Помещения в местах выгрузки и загрузки лома и отходов, оказывающих вредное воздействие на организм человека, должны быть оборудованы вентиляцией согласно ГОСТ 12.4.021 . 6.3 Требования по обеспечению пожаровзрывобезопасности 6.3.1 Предприятия и организации, заготовляющие, сдающие, перерабатывающие и переплавляющие лом и отходы цветных металлов, а также отгружающие или проводящие их перегрузку в портах и других пунктах, должны проверять лом и отходы цветных металлов на взрывобезопасность в соответствии с ГОСТ 12.1.010 . 6.3.2 Пожаровзрывоопасные свойства веществ, входящих в состав лома и отходов цветных металлов, указаны в таблице 58. Таблица 58 - Пожаровзрывоопасные свойства веществ, входящих в состав лома и отходов цветных металлов Наименование металла Вид пожаровзрывоопасных веществ Температура воспламенения, °С Нижний предел взрываемости, г/м Средства тушения Алюминий Пыль 550 - Песок, зола Вольфрам Пыль - - - Кадмий Пыль - - - Кобальт Пыль - - - Магний Пыль, порошок, стружка, тонкие листы 520 20 Песок, графит Медь Пыль, порошок - - - Молибден Пыль, порошок - - - Никель Пыль, порошок - - - Олово Пыль 630 190 Песок Титан Пыль, мелкая стружка 330 45 Графит, тальк Цинк Пыль 600 480 Вода, известь Ртуть Водородные соединения - - - 6.3.3 Выборочная проверка лома и отходов цветных металлов на взрывобезопасность не допускается. 6.3.4 Проверка лома и отходов цветных металлов на взрывобезопасность, кроме необезвреженных боеприпасов, должна проводиться под руководством лица, прошедшего специальную подготовку и имеющего соответствующее удостоверение. При обнаружении необезвреженных боеприпасов, емкостей с неизвестным содержимым дальнейшая работа с ломом и отходами цветных металлов должна быть приостановлена. 6.3.5 Производственные помещения и места хранения взрывоопасных и пожароопасных веществ должны соответствовать требованиям пожарной безопасности по ГОСТ 12.1.004 , взрывобезопасности по ГОСТ 12.1.010 и быть оборудованы знаками пожароопасности по ГОСТ 12.4.026 , средствами пожаротушения по ГОСТ 12.4.009 и пожарной сигнализацией. 6.3.6 Производственные помещения в местах образования вредных веществ, взрывоопасной пыли и пожароопасных веществ должны быть оборудованы вентиляцией согласно ГОСТ 12.4.021 , отделены от источников загорания, взрыва и открытого огня с обеспечением санитарно-гигиенических требований к воздуху рабочей зоны в соответствии с ГОСТ 12.1.005 , герметизации аппаратуры и коммуникаций. 6.3.7 Для снятия статического электричества телеприемники и воздуховоды вентиляционных установок должны иметь заземление, выполненное и обозначенное в соответствии с ГОСТ 12.2.007.0 - ГОСТ 12.2.007.6 и ГОСТ 12.2.007.8 - ГОСТ 12.2.007.14 , ГОСТ Р 51321.1 и ГОСТ 21130 . 6.3.8 Обезвреживание, удаление, транспортирование, уничтожение необезвреженных боеприпасов проводят только специалисты уполномоченных региональных органов в том числе представители воинских частей и министерства по чрезвычайным ситуациям. 6.3.9 Лом и отходы цветных металлов, а также взрывоопасные предметы, подлежащие переработке различными способами (огневой или механической резке, пакетированию, дроблению и т.д.), необходимо проверять на взрывобезопасность в соответствии с нижеследующими требованиями. 6.3.10 Боеприпасы (снаряды, мины, боеголовки, авиабомбы и т.п.) не должны иметь взрывных устройств, должны быть с открытым очком, вывинченным дном и пустой камерой, их внутренняя поверхность должна быть очищена от взрывчатых веществ и специальных составов; в шрапнельных стаканах и реактивных минах внутренняя перегородка (диафрагма) должна быть удалена. 6.3.11 Стволы артиллерийского и стрелкового вооружения должны быть с открытыми сквозными каналами или деформированными у конца ствола и казенной части (ствольной коробки) до сложного изгиба. 6.3.12 Магазинные коробки артиллерийского и стрелкового вооружения должны быть открытыми и пустыми или с помятостями (до трещин). 6.3.13 Артиллерийские гильзы и гильзы стрелкового оружия не должны иметь средств воспламенения (капсюльных втулок, гальванических и гальваноударных трубок и т.д.) и остатков пороховых зарядов. 6.3.14 Все виды военной техники должны быть разбракованы, разобраны и освобождены от горючих и смазочных веществ, а находящиеся в них боеприпасы, твердые топлива, инициирующие и другие взрывчатые вещества должны быть удалены, жидкость из цилиндров гидравлических, тормозных, противооткатных и других устройств должна быть слита. 6.3.15 Сосуды всех типов и размеров (баллоны, бочки и т.д.), а также все полые предметы (цилиндры двигателей и т.п.) должны быть очищены от содержимого, ледяных пробок и влаги и доступны для осмотра внутренней поверхности; горловины баллонов должны быть открыты, а на их корпусе должно быть прорезано второе отверстие; днища бочек и других емкостей должны быть вскрыты. 6.3.16 Емкости узлов машин (двигатели, коробки передач и т.д.) должны быть освобождены от остатков горючих и смазочных веществ. 6.3.17 Станины, поддоны, металлоконструкции и другие массивные предметы, подвергшиеся взрывному дроблению, не должны иметь невзорванных зарядов или их остатков. 6.3.18 Каждое транспортное средство с ломом и отходами цветных металлов сопровождается документом, удостоверяющим их взрывобезопасность, химическую и радиационную безопасность. Форма удостоверения о взрывобезопасности, химической и радиационной безопасности на лом и отходы цветных металлов приведена в приложении Б. 6.3.19 Выгрузка и проверка поступивших на предприятие лома и отходов цветных металлов на взрывобезопасность должны проводиться под руководством лица, прошедшего специальную подготовку и имеющего соответствующее удостоверение. О проверке должна быть сделана запись в книге учета поступившего на предприятие лома с указанием наименования предприятия-отправителя, номеров накладной и удостоверения о взрывобезопасности, фамилии лица, проводившего приемку лома и отходов, и его подписи. Взрывобезопасность пакетов обеспечивает отправитель. 6.3.20 Непосредственно перед загрузкой в мульды, совки и бадьи лом и отходы цветных металлов должны быть проверены на взрывобезопасность в соответствии с требованиями, изложенными в 6.3.4. О проверке должна быть сделана запись в книге учета металлической шихты с подписью лица, проводившего контроль лома и отходов. Работы по разделке лома и отходов выполняют после оформления наряда-допуска на проведение работ. Форма наряда-допуска приведена в приложении В. 6.3.21 Все работы, связанные с проверкой лома и отходов на взрывобезопасность и их обезвреживанием, должны проводиться при освещенности не менее 30 лк. 6.3.22 При обнаружении взрывоопасных, химических и радиационных предметов при проверке лома и отходов цветных металлов должен быть составлен акт, форма которого приведена в приложении Г. 6.3.23 Удаление из лома и отходов цветных металлов и сплавов взрывоопасных предметов (кроме необезвреженных боеприпасов) проводят под руководством лица, прошедшего специальное обучение и имеющего соответствующее удостоверение. Перед началом работ по удалению взрывоопасных предметов рабочие должны быть проинструктированы в установленном порядке о предупредительных мерах при проведении этих работ. Работа выполняется после оформления наряда-допуска на проведение работ. Наряд-допуск должен быть оформлен в соответствии с приложением В. 6.3.24 Хранение взрывоопасных предметов, кроме необезвреженных боеприпасов, проводят в специальных хранилищах. В хранилищах и на расстоянии менее 30 м от них запрещается пользоваться открытым огнем и проводить газоэлектросварочные работы. Хранилища должны быть обеспечены молниезащитным и противопожарным инвентарем в соответствии с нормами и правилами. 6.3.25 Поступившие в хранилища взрывоопасные предметы должны укладываться в устойчивом положении, исключающем возможность их падения. 6.3.26 Требования безопасности при переработке и проведении работ с ломом и отходами цветных металлов должны соответствовать ГОСТ 12.3.002 и технологической документации, утвержденной в установленном порядке. 6.3.27 При отборе, подготовке проб, проведении испытаний следует соблюдать требования безопасности в соответствии с ГОСТ 12.1.005 , ГОСТ 12.1.007 , ГОСТ 12.2.009 , ГОСТ 12.4.253 , ГОСТ 12.4.021 и [6]. 6.4 Требования по радиационной безопасности 6.4.1 Лом и отходы цветных металлов, образующиеся на предприятиях, использующих в производственном процессе радиоактивные вещества, а также каждое транспортное средство должны пройти дезактивацию и сопровождаться документом о дезактивации. При отсутствии документа о дезактивации предприятия-заготовители не должны принимать лом и отходы цветных металлов. 6.4.2 Лом и отходы цветных металлов, поступающие на предприятия для сбора, заготовки, реализации и переработки или использования в качестве металлической шихты, должны пройти радиационный контроль в соответствии с [7], [8] и [9] с получением санитарно-эпидемиологических заключений на поставляемые партии и сопровождаться документом о радиационной безопасности. При отсутствии данных документов лом и отходы цветных металлов, а также транспортное средство, на котором произведена доставка, на предприятие не допускаются до особого распоряжения лица, ответственного за радиационную безопасность. Мощность дозы ионизирующего излучения и плотность потока частиц на поверхности лома и отходов металла должна соответствовать [10] : - 1-й класс использования (отправка за пределы России) - менее 30 мкр/ч и 30 частиц см/мин соответственно; - 2-й класс использования (на территории России) - менее 50 мкр/ч и 100 частиц см/мин. 6.4.3 Проверка лома и отходов цветных металлов на радиационную безопасность должна проводиться лицом, прошедшим специальную подготовку в соответствии с [7], [8] и [9] и имеющим соответствующее удостоверение. О проверке должна быть сделана запись в книге учета поступившего на предприятие металлолома с указанием: - наименования предприятия (организации)-отправителя; - номера накладной; - документа о радиационном контроле; - фамилии лица, проводившего радиационный контроль, и его подписи. 7 Требования охраны окружающей среды 7.1 Охрана атмосферы от выбросов вредных веществ при переработке и проведении работ с ломом и отходами цветных металлов осуществляется в соответствии с ГОСТ Р 58577 и [12] . 7.2 Сточные воды от переработки и проведения работ с ломом и отходами цветных металлов должны подвергаться очистке и сбрасываться в соответствии с [12] и [3] . 7.3 Промышленные отходы, образующиеся при переработке и проведении работ с ломом и отходами цветных металлов, должны временно храниться, транспортироваться, обезвреживаться и захороняться согласно [12] и [3] . 8 Правила приемки 8.1 Лом и отходы цветных металлов и сплавов принимают партиями. Партия должна состоять из лома и отходов металла одного наименования, класса, группы и сорта, отправляемого в один адрес, и сопровождаться следующей документацией. 8.1.1 Документом о качестве (паспортом), содержащим: - наименование предприятия-поставщика; - наименование лома и отходов, класс, группу и сорт; - информацию о массе партии; - дату отправки; - номер транспортного средства; - сведения о методах и средствах измерения, использованных для определения наименования лома и отходов, их класса, группы и сорта (нормативная документация, использованная при выходном контроле, копии свидетельств о внесении средств измерений в единый государственный реестр средств измерений, копии свидетельств о поверке средств измерений, копии методик поверки средств измерений). Форма паспорта указана в приложении Д. Если для определения наименования лома и отходов, их класса, группы и сорта не использовались средства измерений, то документы, относящиеся к ним, и протокол определения химического состава лома и отходов цветных металлов и сплавов (приложение Д) не предоставляют. 8.1.2 Удостоверением о взрывобезопасности, которое оформляют в четырех экземплярах: два экземпляра направляют транспортному ведомству, один из которых закрепляют на видном месте в транспортном средстве; третий экземпляр направляют потребителю; четвертый экземпляр остается на предприятии, отправляющем лом и отходы цветных металлов и сплавов. 8.1.3 Удостоверением о дезактивации и обезвреживании от вредных веществ в соответствии с приложением Е для партии лома и отходов, поступающих с предприятий, использующих в производственном процессе радиоактивные и вредные вещества. 8.2 При проверке партии на взрывобезопасность проводят сплошной контроль. 8.3 В соответствии с требованиями основных санитарных правил работы с радиоактивными веществами и другими источниками ионизирующих излучений службы предприятия-поставщика проводят радиационный контроль. Испытания лома и отходов цветных металлов и сплавов на загрязнение радиоактивными веществами проводят дозиметрическими и радиометрическими приборами в соответствии с [8] и [9] , инструкциями по эксплуатации имеющихся приборов и действующими на предприятиях методическими инструкциями (методиками выполнения измерений) по радиационному контролю. 8.4 Для проверки лома и отходов цветных металлов и сплавов на соответствие требованиям настоящего стандарта проводят отбор и подготовку проб в соответствии с ГОСТ 24231 , ГОСТ 28053 , ГОСТ 28192 . При отборе проб от лома и кусковых отходов для проверки химического состава и засоренности от каждой партии выбирают любое по усмотрению потребителя количество образцов. Определение химического состава лома и отходов проводят после удаления засоренности. 8.5 При наличии в партии лома и отходов в пакетированном виде осыпи, массовая доля которой составляет более 5%, а в брикетированном виде - более 10%, всю партию принимают как поставленную россыпью. 8.6 Приемку лома и отходов цветных металлов и сплавов всех групп проводят по массе нетто металла. 8.7 При приемке свинцовых никель-железных и никель-кадмиевых аккумуляторов проверяют наличие электролита и целостности корпуса аккумулятора. 8.8 При приемке массу нетто металла (сплава) в ломе и отходах цветных металлов и сплавов определяют как разность между массой загруженного транспортного средства и массой транспортного средства, массой тары и засоренности. Для алюминия, магния и титана наличие оксидов этих металлов является засоренностью. 8.9 При приемке лома и отходов, перечисленных ниже, массой нетто, определяемой по ГОСТ 28053 , ГОСТ 28192 , является: - для стружки, съемов, шлаков, пропиловки, фольги и порошков алюминия и его сплавов, стружки, съемов, шлаков, пропиловки, фольги и порошков магния - масса, вычисленная по металлургическому выходу на основании лабораторной пробы; - для съемов и сплесков кадмия - масса содержащегося в них кадмия; - для сора и металлургических отходов меди и медных сплавов - масса содержащихся в них меди (при ее содержании не менее 3%), цинка (при его содержании не менее 5%), олова (при его содержании не менее 0,5%), свинца (при его содержании не менее 1%), никеля (при его содержании не менее 1%); - для отходов никеля и никелевых сплавов - масса содержащихся в них никеля, кобальта и меди; - для прочих отходов олова, оловянных и оловянно-свинцовых сплавов - масса содержащихся в них олова, сурьмы, свинца; - для шламов и отходов свинца и его сплавов - масса содержащихся в них свинца, олова, сурьмы, меди; - для цинка и отходов цинковых сплавов - масса содержащихся в них цинка, алюминия, меди; - для свинцово-цинковой изгари - масса содержащихся в ней цинка и свинца; - для вольфрам- и молибденсодержащих соединений, для пылевидных, порошкообразных отходов твердых сплавов, стружки - масса содержащихся в них вольфрама и молибдена (при содержании молибдена не более 0,5%). 9 Методы испытаний 9.1 Испытания лома и отходов цветных металлов и сплавов проводят по ГОСТ 28053 , ГОСТ 28192 со следующими дополнениями. 9.1.1 Проверку отнесения к наименованию лома и отходов, классу, группе и сорту проводят визуально и по маркировке деталей и изделий по ГОСТ 2171 , с помощью капельных реакций или проведением анализа химического состава по стандартизованным методикам измерений и методикам измерений, аттестованным в соответствии с ГОСТ Р 8.563 и/или [4] . Погрешность измерения средств измерений должна обеспечивать возможность однозначной идентификации лома и отходов для заявляемых наименования, класса, группы и сорта. Допускается использование иных методик и средств измерений, внесенных в единый государственный реестр средств измерений, обеспечивающих классификацию лома и отходов цветных металлов и сплавов по группам, классам и сортам при условии обеспечения соответствия средств измерения и методик определения содержания химических элементов требованиям настоящего стандарта. 9.2 Испытания лома и отходов цветных металлов и сплавов на взрывобезопасность проводят визуально в соответствии с требованиями, указанными в 6.3. 9.3 Определение массы и размеров лома и отходов проводят взвешиванием и измерением. 9.4 Испытания лома и отходов цветных металлов и сплавов на загрязнение радиоактивными веществами проводят дозиметрическими приборами СРП 68-01, ДП-5В или другими приборами в соответствии с [6] и [9] , а также методическими рекомендациями по организации работ в области радиационной безопасности на предприятиях цветной металлургии. 9.5 Проверку правильности отнесения лома и отходов цветных металлов и сплавов к группам проводят визуально или в лаборатории потребителя; результаты испытаний служат основанием для приемки и расчетов. В случае возникновения разногласий в оценке качества лома и отходов цветных металлов и сплавов оценку проводят по пробе, отобранной в присутствии представителя поставщика, в лаборатории незаинтересованной организации. 10 Транспортирование и хранение 10.1 Транспортирование 10.1.1 Лом и отходы цветных металлов и сплавов транспортируют любым видом транспорта в соответствии с правилами, действующими на каждом виде транспорта. Погрузочно-разгрузочные работы проводятся согласно требованиям ГОСТ 12.3.009 , опасные грузы маркируют согласно ГОСТ 19433 , генеральные грузы готовят согласно ГОСТ 26653 . 10.1.2 Транспортирование лома и отходов цветных металлов и сплавов железнодорожным транспортом осуществляют в полувагонах в соответствии с требованиями технических условий погрузки и крепления грузов, утвержденных в установленном порядке. По соглашению сторон допускается транспортирование лома и отходов в крытых вагонах. 10.1.3 Допускается транспортирование лома и отходов цветных металлов и сплавов в универсальных контейнерах по ГОСТ 18477 , дощатых ящиках по ГОСТ 2991 , ГОСТ 5959 , в бумажных мешках по ГОСТ 2226 , полиэтиленовых мешках по ГОСТ 17811 , полиэтиленовой пленке по ГОСТ 10354 , металлических бочках по ГОСТ 6247 , ГОСТ 17366 и других видах упаковки по соглашению сторон. 10.1.4 Допускается транспортирование в одном вагоне двух партий одного вида металла при условиях, исключающих их смешивание. Транспортирование в вагоне более двух партий лома и отходов проводится по соглашению с потребителем. В контейнере транспортируют одну партию. 10.1.5 Ртутьсодержащие отходы транспортируют в крытых вагонах или полувагонах в герметичной таре. 10.1.6 Лом и отходы цветных металлов и сплавов в виде хромированных, никелированных, кадмированных или покрытых иным гальваническим покрытием деталей и кусков, а также деталей и кусков, покрытых или легированных серебром, поставляют отдельными партиями с указанием материала покрытия. 10.1.7 Ввиду взрыво- и пожароопасности брикеты стружки магния и магниевых сплавов транспортируют в герметичной упаковке, исключающей увлажнение брикетов, в крытых вагонах, контейнерах. 10.1.8 Лом военной техники транспортируют отдельно. 10.1.9 Порошкообразные отходы алюминия и его сплавов транспортируют в резинокордовых или металлических контейнерах, по соглашению сторон - в полувагонах. 10.1.10 Лом и отходы цветных металлов и сплавов транспортируют речным транспортом в
